Repository: human007-debug/aero-opt-research

# aero-opt-research

LLM-guided vs. classical optimisation of aerospace design problems. See `CLAUDE.md` for the full research plan and rules.

## Status

| Problem | Evaluator | Physics tests | Benchmark reproduced | Search |
|---|---|---|---|---|
| C1 buckling stacking | CLT + closed-form SS-plate buckling | passing | **no**: values in `problem.yaml` need verifying against Le Riche & Haftka (1993) | blocked |
| C2 tow-steered plate | Two-step Rayleigh-Ritz: in-plane prebuckling on the quarter plate, then buckling | passing | **no**: benchmark cases still to be taken from Gürdal & Olmedo / Gürdal, Tatting & Wu | blocked |
| A2 lift distribution | Lifting line, Fourier circulation | passing | reproduces the closed-form bell optimum (b/b0 = sqrt(3/2), D/D_ell = 8/9). Attribution to Prandtl (1933) still to verify from source | unblocked |

**A2 note.** With only the integrated bending-moment constraint the problem is ill-posed. Negative tip loading beats the bell, and the bell is just a stationary inflection point. `nonnegative_lift: true` (the default) makes the bell the optimum. The root-bending-moment variant has a different optimum that uses all odd harmonics, and it has no verified reference yet.

## Conventions

- Evaluators minimise. Maximisation problems return the negated quantity.
- Constraints are `g(x) <= 0`.
- Every run goes in `problems/<id>/runs/<run_name>/`, with `run.json` (config, seed, environment, git commit) and `evaluations.jsonl` (one line per evaluation). Use `core.evallog.EvalLogger`.
- In YAML, write exponents with a sign (`1.0e+9`). PyYAML reads `1.0e9` as a string.

File: problems/M3_rhea_oxidation/data/raw/alloy_oxidation_886_202406_with_metadata.json (part 1 of 11)
{
    "metadata": {
        "title": "Database for Predicting Oxidation Resistance of Refractory High-Entropy Alloys",
        "description": "This dataset contains experimental data on the oxidation resistance of conventional refractory alloys, Refractory High-Entropy Alloys (RHEAs) and Refractory Complex Concentrated Alloys (RCCAs). It is used to train and validate AI models for predicting specific mass gain during oxidation.",
        "source": "Extracted from published literature as detailed in the associated publication.",
        "columns": [
            {
                "name": "alloy_formula",
                "description": "Chemical formula of the alloy."
            },
            {
                "name": "Al",
                "description": "Molar concentration of Aluminum (Al)."
            },
            {
                "name": "Cr",
                "description": "Molar concentration of Chromium (Cr)."
            },
            {
                "name": "Hf",
                "description": "Molar concentration of Hafnium (Hf)."
            },
            {
                "name": "Mo",
                "description": "Molar concentration of Molybdenum (Mo)."
            },
            {
                "name": "Nb",
                "description": "Molar concentration of Niobium (Nb)."
            },
            {
                "name": "Si",
                "description": "Molar concentration of Silicon (Si)."
            },
            {
                "name": "Ta",
                "description": "Molar concentration of Tantalum (Ta)."
            },
            {
                "name": "Ti",
                "description": "Molar concentration of Titanium (Ti)."
            },
            {
                "name": "V",
                "description": "Molar concentration of Vanadium (V)."
            },
            {
                "name": "W",
                "description": "Molar concentration of Tungsten (W)."
            },
            {
                "name": "Zr",
                "description": "Molar concentration of Zirconium (Zr)."
            },
            {
                "name": "temperature",
                "description": "Oxidation test temperature in Celsius (\u00b0C)."
            },
            {
                "name": "time",
                "description": "Oxidation duration in hours (h)."
            },
            {
                "name": "specific_mass_gain",
                "description": "Specific mass gain due to oxidation in mg/cm\u00b2."
            },
            {
                "name": "source",
                "description": "Reference source for the data."
            }
        ],
        "license": "CC BY 4.0",
        "citation": "S. Gorsse et al., 'Advancing Refractory High Entropy Alloy Development with AI-Predictive Models for High Temperature Oxidation Resistance,' Scripta Materialia, vol. 255, 2025."
    },
    "data": [
        {
            "Alloy formula": "Cr-31Nb",
            "Al": 0.0,
            "Cr": 69.0,
            "Hf": 0.0,
            "Mo": 0.0,
            "Nb": 31.0,
            "Si": 0.0,
            "Ta": 0.0,
            "Ti": 0.0,
            "V": 0.0,
            "W": 0.0,
            "Zr": 0.0,
            "Temperature (C)": 1100,
            "time (h)": 3,
            "specific mass gain (mg/cm2)": 2.13,
            "source": "http://dx.doi.org/10.1179/mht.2000.17.2.009"
        },
        {
            "Alloy formula": "Cr-18.5Nb",
            "Al": 0.0,
            "Cr": 81.5,
            "Hf": 0.0,
            "Mo": 0.0,
            "Nb": 18.5,
            "Si": 0.0,
            "Ta": 0.0,
            "Ti": 0.0,
            "V": 0.0,
            "W": 0.0,
            "Zr": 0.0,
            "Temperature (C)": 1100,
            "time (h)": 3,
            "specific mass gain (mg/cm2)": 4.38,
            "source": "http://dx.doi.org/10.1179/mht.2000.17.2.009"
        },
        {
            "Alloy formula": "Cr-31Ta",
            "Al": 0.0,
            "Cr": 69.0,
            "Hf": 0.0,
            "Mo": 0.0,
            "Nb": 31.0,
            "Si": 0.0,
            "Ta": 0.0,
            "Ti": 0.0,
            "V": 0.0,
            "W": 0.0,
            "Zr": 0.0,
            "Temperature (C)": 1100,
            "time (h)": 3,
            "specific mass gain (mg/cm2)": 2.24,
            "source": "http://dx.doi.org/10.1179/mht.2000.17.2.009"
        },
        {
            "Alloy formula": "Cr-9.5Ta",
            "Al": 0.0,
            "Cr": 90.5,
            "Hf": 0.0,
            "Mo": 0.0,
            "Nb": 9.5,
            "Si": 0.0,
            "Ta": 0.0,
            "Ti": 0.0,
            "V": 0.0,
            "W": 0.0,
            "Zr": 0.0,
            "Temperature (C)": 1100,
            "time (h)": 3,
            "specific mass gain (mg/cm2)": 3.19,
            "source": "http://dx.doi.org/10.1179/mht.2000.17.2.009"
        },
        {
            "Alloy formula": "AlTi",
            "Al": 50.0,
            "Cr": 0.0,
            "Hf": 0.0,
            "Mo": 0.0,
            "Nb": 0.0,
            "Si": 0.0,
            "Ta": 0.0,
            "Ti": 50.0,
            "V": 0.0,
            "W": 0.0,
            "Zr": 0.0,
            "Temperature (C)": 800,
            "time (h)": 3,
            "specific mass gain (mg/cm2)": 0.23,
            "source": "https://doi.org/10.1007/BF01105677"
        },
        {
            "Alloy formula": "AlTi",
            "Al": 50.0,
            "Cr": 0.0,
            "Hf": 0.0,
            "Mo": 0.0,
            "Nb": 0.0,
            "Si": 0.0,
            "Ta": 0.0,
            "Ti": 50.0,
            "V": 0.0,
            "W": 0.0,
            "Zr": 0.0,
            "Temperature (C)": 900,
            "time (h)": 3,
            "specific mass gain (mg/cm2)": 0.59,
            "source": "https://doi.org/10.1007/BF01105677"
        },
        {
            "Alloy formula": "AlTi",
            "Al": 50.0,
            "Cr": 0.0,
            "Hf": 0.0,
            "Mo": 0.0,
            "Nb": 0.0,
            "Si": 0.0,
            "Ta": 0.0,
            "Ti": 50.0,
            "V": 0.0,
            "W": 0.0,
            "Zr": 0.0,
            "Temperature (C)": 1000,
            "time (h)": 3,
            "specific mass gain (mg/cm2)": 3.37,
            "source": "https://doi.org/10.1007/BF01105677"
        },
        {
            "Alloy formula": "Ti-47Al",
            "Al": 47.12,
            "Cr": 0.0,
            "Hf": 0.0,
            "Mo": 0.0,
            "Nb": 0.0,
            "Si": 0.0,
            "Ta": 0.0,
            "Ti": 52.88,
            "V": 0.0,
            "W": 0.0,
            "Zr": 0.0,
            "Temperature (C)": 800,
            "time (h)": 3,
            "specific mass gain (mg/cm2)": 0.13,
            "source": "https://doi.org/10.1007/BF03027458"
        },
        {
            "Alloy formula": "Ti-47Al",
            "Al": 47.12,
            "Cr": 0.0,
            "Hf": 0.0,
            "Mo": 0.0,
            "Nb": 0.0,
            "Si": 0.0,
            "Ta": 0.0,
            "Ti": 52.88,
            "V": 0.0,
            "W": 0.0,
            "Zr": 0.0,
            "Temperature (C)": 900,
            "time (h)": 3,
            "specific mass gain (mg/cm2)": 0.42,
            "source": "https://doi.org/10.1007/BF03027458"
        },
        {
            "Alloy formula": "Ti-47Al",
            "Al": 47.12,
            "Cr": 0.0,
            "Hf": 0.0,
            "Mo": 0.0,
            "Nb": 0.0,
            "Si": 0.0,
            "Ta": 0.0,
            "Ti": 52.88,
            "V": 0.0,
            "W": 0.0,
            "Zr": 0.0,
            "Temperature (C)": 1000,
            "time (h)": 3,
            "specific mass gain (mg/cm2)": 2.22,
            "source": "https://doi.org/10.1007/BF03027458"
        },
        {
            "Alloy formula": "Ti-51Al",
            "Al": 50.56,
            "Cr": 0.0,
            "Hf": 0.0,
            "Mo": 0.0,
            "Nb": 0.0,
            "Si": 0.0,
            "Ta": 0.0,
            "Ti": 49.44,
            "V": 0.0,
            "W": 0.0,
            "Zr": 0.0,
            "Temperature (C)": 800,
            "time (h)": 3,
            "specific mass gain (mg/cm2)": 0.07,
            "source": "https://doi.org/10.1007/BF03027458"
        },
        {
            "Alloy formula": "Ti-51Al",
            "Al": 50.56,
            "Cr": 0.0,
            "Hf": 0.0,
            "Mo": 0.0,
            "Nb": 0.0,
            "Si": 0.0,
            "Ta": 0.0,
            "Ti": 49.44,
            "V": 0.0,
            "W": 0.0,
            "Zr": 0.0,
            "Temperature (C)": 900,
            "time (h)": 3,
            "specific mass gain (mg/cm2)": 0.55,
            "source": "https://doi.org/10.1007/BF03027458"
        },
        {
            "Alloy formula": "Ti-51Al",
            "Al": 50.56,
            "Cr": 0.0,
            "Hf": 0.0,
            "Mo": 0.0,
            "Nb": 0.0,
            "Si": 0.0,
            "Ta": 0.0,
            "Ti": 49.44,
            "V": 0.0,
            "W": 0.0,
            "Zr": 0.0,
            "Temperature (C)": 1000,
            "time (h)": 3,
            "specific mass gain (mg/cm2)": 2.65,
            "source": "https://doi.org/10.1007/BF03027458"
        },
        {
            "Alloy formula": "Ti-43Al2W0.1Si",
            "Al": 43.0,
            "Cr": 0.0,
            "Hf": 0.0,
            "Mo": 0.0,
            "Nb": 0.0,
            "Si": 0.1,
            "Ta": 0.0,
            "Ti": 54.9,
            "V": 0.0,
            "W": 2.0,
            "Zr": 0.0,
            "Temperature (C)": 800,
            "time (h)": 3,
            "specific mass gain (mg/cm2)": 0.05,
            "source": "https://doi.org/10.1007/BF03027458"
        },
        {
            "Alloy formula": "Ti-43Al2W0.1Si",
            "Al": 43.0,
            "Cr": 0.0,
            "Hf": 0.0,
            "Mo": 0.0,
            "Nb": 0.0,
            "Si": 0.1,
            "Ta": 0.0,
            "Ti": 54.9,
            "V": 0.0,
            "W": 2.0,
            "Zr": 0.0,
            "Temperature (C)": 900,
            "time (h)": 3,
            "specific mass gain (mg/cm2)": 0.13,
            "source": "https://doi.org/10.1007/BF03027458"
        },
        {
            "Alloy formula": "Ti-43Al2W0.1Si",
            "Al": 43.0,
            "Cr": 0.0,
            "Hf": 0.0,
            "Mo": 0.0,
            "Nb": 0.0,
            "Si": 0.1,
            "Ta": 0.0,
            "Ti": 54.9,
            "V": 0.0,
            "W": 2.0,
            "Zr": 0.0,
            "Temperature (C)": 1000,
            "time (h)": 3,
            "specific mass gain (mg/cm2)": 0.58,
            "source": "https://doi.org/10.1007/BF03027458"
        },
        {
            "Alloy formula": "Ti-39.4Al-10V",
            "Al": 39.4,
            "Cr": 0.0,
            "Hf": 0.0,
            "Mo": 0.0,
            "Nb": 0.0,
            "Si": 0.0,
            "Ta": 0.0,
            "Ti": 50.6,
            "V": 10.0,
            "W": 0.0,
            "Zr": 0.0,
            "Temperature (C)": 1000,
            "time (h)": 3,
            "specific mass gain (mg/cm2)": 6.34,
            "source": "https://doi.org/10.1007/BF03027458"
        },
        {
            "Alloy formula": "Ti-48.4Al-1.9W",
            "Al": 48.4,
            "Cr": 0.0,
            "Hf": 0.0,
            "Mo": 0.0,
            "Nb": 0.0,
            "Si": 0.0,
            "Ta": 0.0,
            "Ti": 49.7,
            "V": 0.0,
            "W": 1.9,
            "Zr": 0.0,
            "Temperature (C)": 800,
            "time (h)": 3,
            "specific mass gain (mg/cm2)": 0.14,
            "source": "https://doi.org/10.1007/BF03027458"
        },
        {
            "Alloy formula": "Ti-48.4Al-1.9W",
            "Al": 48.4,
            "Cr": 0.0,
            "Hf": 0.0,
            "Mo": 0.0,
            "Nb": 0.0,
            "Si": 0.0,
            "Ta": 0.0,
            "Ti": 49.7,
            "V": 0.0,
            "W": 1.9,
            "Zr": 0.0,
            "Temperature (C)": 900,
            "time (h)": 3,
            "specific mass gain (mg/cm2)": 0.2,
            "source": "https://doi.org/10.1007/BF03027458"
        },
        {
            "Alloy formula": "Ti-48.4Al-1.9W",
            "Al": 48.4,
            "Cr": 0.0,
            "Hf": 0.0,
            "Mo": 0.0,
            "Nb": 0.0,
            "Si": 0.0,
            "Ta": 0.0,
            "Ti": 49.7,
            "V": 0.0,
            "W": 1.9,
            "Zr": 0.0,
            "Temperature (C)": 1000,
            "time (h)": 3,
            "specific mass gain (mg/cm2)": 0.44,
            "source": "https://doi.org/10.1007/BF03027458"
        },
        {
            "Alloy formula": "Ti-48Al-2Cr2Nb",
            "Al": 48.11,
            "Cr": 2.02,
            "Hf": 0.0,
            "Mo": 0.0,
            "Nb": 2.0,
            "Si": 0.0,
            "Ta": 0.0,
            "Ti": 47.87,
            "V": 0.0,
            "W": 0.0,
            "Zr": 0.0,
            "Temperature (C)": 800,
            "time (h)": 3,
            "specific mass gain (mg/cm2)": 0.04,
            "source": "https://doi.org/10.1007/BF03027458"
        },
        {
            "Alloy formula": "Ti-48Al-2Cr2Nb",
            "Al": 48.11,
            "Cr": 2.02,
            "Hf": 0.0,
            "Mo": 0.0,
            "Nb": 2.0,
            "Si": 0.0,
            "Ta": 0.0,
            "Ti": 47.87,
            "V": 0.0,
            "W": 0.0,
            "Zr": 0.0,
            "Temperature (C)": 900,
            "time (h)": 3,
            "specific mass gain (mg/cm2)": 0.33,
            "source": "https://doi.org/10.1007/BF03027458"
        },
        {
            "Alloy formula": "Ti-48Al-2Cr2Nb",
            "Al": 48.11,
            "Cr": 2.02,
            "Hf": 0.0,
            "Mo": 0.0,
            "Nb": 2.0,
            "Si": 0.0,
            "Ta": 0.0,
            "Ti": 47.87,
            "V": 0.0,
            "W": 0.0,
            "Zr": 0.0,
            "Temperature (C)": 1000,
            "time (h)": 3,
            "specific mass gain (mg/cm2)": 1.16,
            "source": "https://doi.org/10.1007/BF03027458"
        },
        {
            "Alloy formula": "Ti-47Al-4Cr",
            "Al": 47.32,
            "Cr": 3.57,
            "Hf": 0.0,
            "Mo": 0.0,
            "Nb": 0.0,
            "Si": 0.0,
            "Ta": 0.0,
            "Ti": 49.11,
            "V": 0.0,
            "W": 0.0,
            "Zr": 0.0,
            "Temperature (C)": 900,
            "time (h)": 3,
            "specific mass gain (mg/cm2)": 1.54,
            "source": "https://doi.org/10.1007/BF03027458"
        },
        {
            "Alloy formula": "Ti-47Al-4Cr",
            "Al": 47.32,
            "Cr": 3.57,
            "Hf": 0.0,
            "Mo": 0.0,
            "Nb": 0.0,
            "Si": 0.0,
            "Ta": 0.0,
            "Ti": 49.11,
            "V": 0.0,
            "W": 0.0,
            "Zr": 0.0,
            "Temperature (C)": 1000,
            "time (h)": 3,
            "specific mass gain (mg/cm2)": 5.41,
            "source": "https://doi.org/10.1007/BF03027458"
        },
        {
            "Alloy formula": "Ti23Al",
            "Al": 23.0,
            "Cr": 0.0,
            "Hf": 0.0,
            "Mo": 0.0,
            "Nb": 0.0,
            "Si": 0.0,
            "Ta": 0.0,
            "Ti": 77.0,
            "V": 0.0,
            "W": 0.0,
            "Zr": 0.0,
            "Temperature (C)": 900,
            "time (h)": 3,
            "specific mass gain (mg/cm2)": 8.13,
            "source": "https://doi.org/10.1023/A:1018839511102"
        },
        {
            "Alloy formula": "Ti-46Al-1Cr-0.2Si",
            "Al": 46.0,
            "Cr": 1.0,
            "Hf": 0.0,
            "Mo": 0.0,
            "Nb": 0.0,
            "Si": 0.2,
            "Ta": 0.0,
            "Ti": 52.8,
            "V": 0.0,
            "W": 0.0,
            "Zr": 0.0,
            "Temperature (C)": 700,
            "time (h)": 3,
            "specific mass gain (mg/cm2)": 0.02,
            "source": "https://doi.org/10.1023/A:1004534830767"
        },
        {
            "Alloy formula": "Ti-46Al-1Cr-0.2Si",
            "Al": 46.0,
            "Cr": 1.0,
            "Hf": 0.0,
            "Mo": 0.0,
            "Nb": 0.0,
            "Si": 0.2,
            "Ta": 0.0,
            "Ti": 52.8,
            "V": 0.0,
            "W": 0.0,
            "Zr": 0.0,
            "Temperature (C)": 800,
            "time (h)": 3,
            "specific mass gain (mg/cm2)": 0.54,
            "source": "https://doi.org/10.1023/A:1004534830767"
        },
        {
            "Alloy formula": "Ti-46Al-1Cr-0.2Si",
            "Al": 46.0,
            "Cr": 1.0,
            "Hf": 0.0,
            "Mo": 0.0,
            "Nb": 0.0,
            "Si": 0.2,
            "Ta": 0.0,
            "Ti": 52.8,
            "V": 0.0,
            "W": 0.0,
            "Zr": 0.0,
            "Temperature (C)": 900,
            "time (h)": 3,
            "specific mass gain (mg/cm2)": 3.13,
            "source": "https://doi.org/10.1023/A:1004534830767"
        },
        {
            "Alloy formula": "Ti-6Al-4V",
            "Al": 9.76,
            "Cr": 0.0,
            "Hf": 0.0,
            "Mo": 0.0,
            "Nb": 0.0,
            "Si": 0.0,
            "Ta": 0.0,
            "Ti": 86.75,
            "V": 3.49,
            "W": 0.0,
            "Zr": 0.0,
            "Temperature (C)": 700,
            "time (h)": 3,
            "specific mass gain (mg/cm2)": 0.27,
            "source": "https://doi.org/10.1016/j.jallcom.2008.04.024"
        },
        {
            "Alloy formula": "Ti-6Al-4V",
            "Al": 9.76,
            "Cr": 0.0,
            "Hf": 0.0,
            "Mo": 0.0,
            "Nb": 0.0,
            "Si": 0.0,
            "Ta": 0.0,
            "Ti": 86.75,
            "V": 3.49,
            "W": 0.0,
            "Zr": 0.0,
            "Temperature (C)": 750,
            "time (h)": 3,
            "specific mass gain (mg/cm2)": 0.94,
            "source": "https://doi.org/10.1016/j.jallcom.2008.04.024"
        },
        {
            "Alloy formula": "Mo-37Si-40Ti",
            "Al": 0.0,
            "Cr": 0.0,
            "Hf": 0.0,
            "Mo": 23.0,
            "Nb": 0.0,
            "Si": 37.0,
            "Ta": 0.0,
            "Ti": 40.0,
            "V": 0.0,
            "W": 0.0,
            "Zr": 0.0,
            "Temperature (C)": 750,
            "time (h)": 3,
            "specific mass gain (mg/cm2)": 0.09,
            "source": "https://doi.org/10.1016/j.scriptamat.2011.10.042"
        },
        {
            "Alloy formula": "Mo-37Si-40Ti",
            "Al": 0.0,
            "Cr": 0.0,
            "Hf": 0.0,
            "Mo": 23.0,
            "Nb": 0.0,
            "Si": 37.0,
            "Ta": 0.0,
            "Ti": 40.0,
            "V": 0.0,
            "W": 0.0,
            "Zr": 0.0,
            "Temperature (C)": 820,
            "time (h)": 3,
            "specific mass gain (mg/cm2)": 0.24,
            "source": "https://doi.org/10.1016/j.scriptamat.2011.10.042"
        },
        {
            "Alloy formula": "Mo-37Si-40Ti",
            "Al": 0.0,
            "Cr": 0.0,
            "Hf": 0.0,
            "Mo": 23.0,
            "Nb": 0.0,
            "Si": 37.0,
            "Ta": 0.0,
            "Ti": 40.0,
            "V": 0.0,
            "W": 0.0,
            "Zr": 0.0,
            "Temperature (C)": 1100,
            "time (h)": 3,
            "specific mass gain (mg/cm2)": 0.52,
            "source": "https://doi.org/10.1016/j.scriptamat.2011.10.042"
        },
        {
            "Alloy formula": "Mo-37Si-40Ti",
            "Al": 0.0,
            "Cr": 0.0,
            "Hf": 0.0,
            "Mo": 23.0,
            "Nb": 0.0,
            "Si": 37.0,
            "Ta": 0.0,
            "Ti": 40.0,
            "V": 0.0,
            "W": 0.0,
            "Zr": 0.0,
            "Temperature (C)": 1300,
            "time (h)": 3,
            "specific mass gain (mg/cm2)": 1.74,
            "source": "https://doi.org/10.1016/j.scriptamat.2011.10.042"
        },
        {
            "Alloy formula": "CrMo0.5NbTa0.5TiZr",
            "Al": 0.0,
            "Cr": 18.39,
            "Hf": 0.0,
            "Mo": 10.04,
            "Nb": 21.83,
            "Si": 0.0,
            "Ta": 11.86,
            "Ti": 19.4,
            "V": 0.0,
            "W": 0.0,
            "Zr": 18.48,
            "Temperature (C)": 1000,
            "time (h)": 3,
            "specific mass gain (mg/cm2)": 20.66,
            "source": "https://doi.org/10.1007/s10853-012-6582-0"
        },
        {
            "Alloy formula": "AlCrMoNbTi",
            "Al": 20.0,
            "Cr": 20.0,
            "Hf": 0.0,
            "Mo": 20.0,
            "Nb": 20.0,
            "Si": 0.0,
            "Ta": 0.0,
            "Ti": 20.0,
            "V": 0.0,
            "W": 0.0,
            "Zr": 0.0,
            "Temperature (C)": 900,
            "time (h)": 3,
            "specific mass gain (mg/cm2)": 0.15,
            "source": "http://dx.doi.org/10.1016/j.jallcom.2016.07.219"
        },
        {
            "Alloy formula": "AlCrMoNbTi",
            "Al": 20.0,
            "Cr": 20.0,
            "Hf": 0.0,
            "Mo": 20.0,
            "Nb": 20.0,
            "Si": 0.0,
            "Ta": 0.0,
            "Ti": 20.0,
            "V": 0.0,
            "W": 0.0,
            "Zr": 0.0,
            "Temperature (C)": 1000,
            "time (h)": 3,
            "specific mass gain (mg/cm2)": 0.58,
            "source": "http://dx.doi.org/10.1016/j.jallcom.2016.07.219"
        },
        {
            "Alloy formula": "AlCrMoNbTi",
            "Al": 20.0,
            "Cr": 20.0,
            "Hf": 0.0,
            "Mo": 20.0,
            "Nb": 20.0,
            "Si": 0.0,
            "Ta": 0.0,
            "Ti": 20.0,
            "V": 0.0,
            "W": 0.0,
            "Zr": 0.0,
            "Temperature (C)": 1100,
            "time (h)": 3,
            "specific mass gain (mg/cm2)": 1.38,
            "source": "http://dx.doi.org/10.1016/j.jallcom.2016.07.219"
        },
        {
            "Alloy formula": "AlCrMoNbTi-1Si",
            "Al": 19.8,
            "Cr": 19.8,
            "Hf": 0.0,
            "Mo": 19.8,
            "Nb": 19.8,
            "Si": 1.0,
            "Ta": 0.0,
            "Ti": 19.8,
            "V": 0.0,
            "W": 0.0,
            "Zr": 0.0,
            "Temperature (C)": 900,
            "time (h)": 3,
            "specific mass gain (mg/cm2)": 0.28,
            "source": "http://dx.doi.org/10.1016/j.jallcom.2016.07.219"
        },
        {
            "Alloy formula": "AlCrMoNbTi-1Si",
            "Al": 19.8,
            "Cr": 19.8,
            "Hf": 0.0,
            "Mo": 19.8,
            "Nb": 19.8,
            "Si": 1.0,
            "Ta": 0.0,
            "Ti": 19.8,
            "V": 0.0,
            "W": 0.0,
            "Zr": 0.0,
            "Temperature (C)": 1000,
            "time (h)": 3,
            "specific mass gain (mg/cm2)": 0.87,
            "source": "http://dx.doi.org/10.1016/j.jallcom.2016.07.219"
        },
        {
            "Alloy formula": "AlCrMoNbTi-1Si",
            "Al": 19.8,
            "Cr": 19.8,
            "Hf": 0.0,
            "Mo": 19.8,
            "Nb": 19.8,
            "Si": 1.0,
            "Ta": 0.0,
            "Ti": 19.8,
            "V": 0.0,
            "W": 0.0,
            "Zr": 0.0,
            "Temperature (C)": 1100,
            "time (h)": 3,
            "specific mass gain (mg/cm2)": 1.19,
            "source": "http://dx.doi.org/10.1016/j.jallcom.2016.07.219"
        },
        {
            "Alloy formula": "CrNbTiZr",
            "Al": 0.0,
            "Cr": 24.6,
            "Hf": 0.0,
            "Mo": 0.0,
            "Nb": 26.7,
            "Si": 0.0,
            "Ta": 0.0,
            "Ti": 23.9,
            "V": 0.0,
            "W": 0.0,
            "Zr": 24.8,
            "Temperature (C)": 1000,
            "time (h)": 3,
            "specific mass gain (mg/cm2)": 26.67,
            "source": "https://doi.org/10.1016/j.jallcom.2017.09.164"
        },
        {
            "Alloy formula": "NbTiVZr",
            "Al": 0.0,
            "Cr": 0.0,
            "Hf": 0.0,
            "Mo": 0.0,
            "Nb": 28.3,
            "Si": 0.0,
            "Ta": 0.0,
            "Ti": 24.5,
            "V": 23.0,
            "W": 0.0,
            "Zr": 24.2,
            "Temperature (C)": 1000,
            "time (h)": 3,
            "specific mass gain (mg/cm2)": 109.82,
            "source": "https://doi.org/10.1016/j.jallcom.2017.09.164"
        },
        {
            "Alloy formula": "AlCrMoNbTi",
            "Al": 20.0,
            "Cr": 20.0,
            "Hf": 0.0,
            "Mo": 20.0,
            "Nb": 20.0,
            "Si": 0.0,
            "Ta": 0.0,
            "Ti": 20.0,
            "V": 0.0,
            "W": 0.0,
            "Zr": 0.0,
            "Temperature (C)": 1000,
            "time (h)": 3,
            "specific mass gain (mg/cm2)": 0.38,
            "source": "https://doi.org/10.1007/s11085-016-9696-y"
        },
        {
            "Alloy formula": "AlCrMoNbTi",
            "Al": 20.0,
            "Cr": 20.0,
            "Hf": 0.0,
            "Mo": 20.0,
            "Nb": 20.0,
            "Si": 0.0,
            "Ta": 0.0,
            "Ti": 20.0,
            "V": 0.0,
            "W": 0.0,
            "Zr": 0.0,
            "Temperature (C)": 1100,
            "time (h)": 3,
            "specific mass gain (mg/cm2)": 1.11,
            "source": "https://doi.org/10.1007/s11085-016-9696-y"
        },
        {
            "Alloy formula": "AlCrMoTaTi",
            "Al": 20.0,
            "Cr": 20.0,
            "Hf": 0.0,
            "Mo": 20.0,
            "Nb": 0.0,
            "Si": 0.0,
            "Ta": 20.0,
            "Ti": 20.0,
            "V": 0.0,
            "W": 0.0,
            "Zr": 0.0,
            "Temperature (C)": 1000,
            "time (h)": 3,
            "specific mass gain (mg/cm2)": 0.29,
            "source": "https://doi.org/10.1007/s11085-016-9696-y"
        },
        {
            "Alloy formula": "AlCrMoTaTi",
            "Al": 20.0,
            "Cr": 20.0,
            "Hf": 0.0,
            "Mo": 20.0,
            "Nb": 0.0,
            "Si": 0.0,
            "Ta": 20.0,
            "Ti": 20.0,
            "V": 0.0,
            "W": 0.0,
            "Zr": 0.0,
            "Temperature (C)": 1100,
            "time (h)": 3,
            "specific mass gain (mg/cm2)": 1.02,
            "source": "https://doi.org/10.1007/s11085-016-9696-y"
        },
        {
            "Alloy formula": "AlCrMoWTi",
            "Al": 20.0,
            "Cr": 20.0,
            "Hf": 0.0,
            "Mo": 20.0,
            "Nb": 0.0,
            "Si": 0.0,
            "Ta": 0.0,
            "Ti": 20.0,
            "V": 0.0,
            "W": 20.0,
            "Zr": 0.0,
            "Temperature (C)": 1000,
            "time (h)": 3,
            "specific mass gain (mg/cm2)": 3.49,
            "source": "https://doi.org/10.1007/s11085-016-9696-y"
        },
        {
            "Alloy formula": "AlNb1.5Ta0.5Ti1.5Zr0.5",
            "Al": 20.0,
            "Cr": 0.0,
            "Hf": 0.0,
            "Mo": 0.0,
            "Nb": 30.0,
            "Si": 0.0,
            "Ta": 10.0,
            "Ti": 30.0,
            "V": 0.0,
            "W": 0.0,
            "Zr": 10.0,
            "Temperature (C)": 1000,
            "time (h)": 3,
            "specific mass gain (mg/cm2)": 8.44,
            "source": "https://doi.org/10.1016/j.jallcom.2019.02.128"
        },
        {
            "Alloy formula": "AlCrMoTaTi",
            "Al": 20.0,
            "Cr": 20.0,
            "Hf": 0.0,
            "Mo": 20.0,
            "Nb": 0.0,
            "Si": 0.0,
            "Ta": 20.0,
            "Ti": 20.0,
            "V": 0.0,
            "W": 0.0,
            "Zr": 0.0,
            "Temperature (C)": 1000,
            "time (h)": 3,
            "specific mass gain (mg/cm2)": 1.08,
            "source": "https://doi.org/10.1016/j.corsci.2019.108161"
        },
        {
            "Alloy formula": "AlCrMoNb",
            "Al": 25.0,
            "Cr": 25.0,
            "Hf": 0.0,
            "Mo": 25.0,
            "Nb": 25.0,
            "Si": 0.0,
            "Ta": 0.0,
            "Ti": 0.0,
            "V": 0.0,
            "W": 0.0,
            "Zr": 0.0,
            "Temperature (C)": 1000,
            "time (h)": 3,
            "specific mass gain (mg/cm2)": 0.5,
            "source": "https://doi.org/10.1016/j.corsci.2019.108161"
        },
        {
            "Alloy formula": "AlCrMoNbTi",
            "Al": 20.0,
            "Cr": 20.0,
            "Hf": 0.0,
            "Mo": 20.0,
            "Nb": 20.0,
            "Si": 0.0,
            "Ta": 0.0,
            "Ti": 20.0,
            "V": 0.0,
            "W": 0.0,
            "Zr": 0.0,
            "Temperature (C)": 1000,
            "time (h)": 3,
            "specific mass gain (mg/cm2)": 0.56,
            "source": "https://doi.org/10.1016/j.corsci.2019.108161"
        },
        {
            "Alloy formula": "AlCrMoTaTi",
            "Al": 20.0,
            "Cr": 20.0,
            "Hf": 0.0,
            "Mo": 20.0,
            "Nb": 0.0,
            "Si": 0.0,
            "Ta": 20.0,
            "Ti": 20.0,
            "V": 0.0,
            "W": 0.0,
            "Zr": 0.0,
            "Temperature (C)": 900,
            "time (h)": 3,
            "specific mass gain (mg/cm2)": 0.13,
            "source": "http://dx.doi.org/10.1080/09603409.2017.1389115"
        },
        {
            "Alloy formula": "AlCrMoTaTi",
            "Al": 20.0,
            "Cr": 20.0,
            "Hf": 0.0,
            "Mo": 20.0,
            "Nb": 0.0,
            "Si": 0.0,
            "Ta": 20.0,
            "Ti": 20.0,
            "V": 0.0,
            "W": 0.0,
            "Zr": 0.0,
            "Temperature (C)": 1000,
            "time (h)": 3,
            "specific mass gain (mg/cm2)": 0.29,
            "source": "http://dx.doi.org/10.1080/09603409.2017.1389115"
        },
        {
            "Alloy formula": "AlCrMoTaTi",
            "Al": 20.0,
            "Cr": 20.0,
            "Hf": 0.0,
            "Mo": 20.0,
            "Nb": 0.0,
            "Si": 0.0,
            "Ta": 20.0,
            "Ti": 20.0,
            "V": 0.0,
            "W": 0.0,
            "Zr": 0.0,
            "Temperature (C)": 1100,
            "time (h)": 3,
            "specific mass gain (mg/cm2)": 0.98,
            "source": "http://dx.doi.org/10.1080/09603409.2017.1389115"
        },
        {
            "Alloy formula": "AlCrMoTaTi-1Si",
            "Al": 19.8,
            "Cr": 19.8,
            "Hf": 0.0,
            "Mo": 19.8,
            "Nb": 0.0,
            "Si": 1.0,
            "Ta": 19.8,
            "Ti": 19.8,
            "V": 0.0,
            "W": 0.0,
            "Zr": 0.0,
            "Temperature (C)": 900,
            "time (h)": 3,
            "specific mass gain (mg/cm2)": 0.16,
            "source": "http://dx.doi.org/10.1080/09603409.2017.1389115"
        },
        {
            "Alloy formula": "AlCrMoTaTi-1Si",
            "Al": 19.8,
            "Cr": 19.8,
            "Hf": 0.0,
            "Mo": 19.8,
            "Nb": 0.0,
            "Si": 1.0,
            "Ta": 19.8,
            "Ti": 19.8,
            "V": 0.0,
            "W": 0.0,
            "Zr": 0.0,
            "Temperature (C)": 1000,
            "time (h)": 3,
            "specific mass gain (mg/cm2)": 0.37,
            "source": "http://dx.doi.org/10.1080/09603409.2017.1389115"
        },
        {
            "Alloy formula": "AlCrMoTaTi-1Si",
            "Al": 19.8,
            "Cr": 19.8,
            "Hf": 0.0,
            "Mo": 19.8,
            "Nb": 0.0,
            "Si": 1.0,
            "Ta": 19.8,
            "Ti": 19.8,
            "V": 0.0,
            "W": 0.0,
            "Zr": 0.0,
            "Temperature (C)": 1100,
            "time (h)": 3,
            "specific mass gain (mg/cm2)": 1.5,
            "source": "http://dx.doi.org/10.1080/09603409.2017.1389115"
        },
        {
            "Alloy formula": "Al20Cr25Nb20Ti20Zr15",
            "Al": 20.0,
            "Cr": 25.0,
            "Hf": 0.0,
            "Mo": 0.0,
            "Nb": 20.0,
            "Si": 0.0,
            "Ta": 0.0,
            "Ti": 20.0,
            "V": 0.0,
            "W": 0.0,
            "Zr": 15.0,
            "Temperature (C)": 800,
            "time (h)": 3,
            "specific mass gain (mg/cm2)": 6.18,
            "source": "https://doi.org/10.1007/s11665-019-04177-x"
        },
        {
            "Alloy formula": "AlTiCrMoNb-4",
            "Al": 46.3,
            "Cr": 5.1,
            "Hf": 0.0,
            "Mo": 5.5,
            "Nb": 3.1,
            "Si": 0.0,
            "Ta": 0.0,
            "Ti": 40.1,
            "V": 0.0,
            "W": 0.0,
            "Zr": 0.0,
            "Temperature (C)": 900,
            "time (h)": 3,
            "specific mass gain (mg/cm2)": 0.9,
            "source": "http://dx.doi.org/10.1016/j.intermet.2013.07.023"
        },
        {
            "Alloy formula": "AlTiCrMoNb-4",
            "Al": 46.3,
            "Cr": 5.1,
            "Hf": 0.0,
            "Mo": 5.5,
            "Nb": 3.1,
            "Si": 0.0,
            "Ta": 0.0,
            "Ti": 40.1,
            "V": 0.0,
            "W": 0.0,
            "Zr": 0.0,
            "Temperature (C)": 1000,
            "time (h)": 3,
            "specific mass gain (mg/cm2)": 2.54,
            "source": "http://dx.doi.org/10.1016/j.intermet.2013.07.023"
        },
        {
            "Alloy formula": "AlTiCrMoNb-5",
            "Al": 48.6,
            "Cr": 7.2,
            "Hf": 0.0,
            "Mo": 7.2,
            "Nb": 4.8,
            "Si": 0.0,
            "Ta": 0.0,
            "Ti": 32.2,
            "V": 0.0,
            "W": 0.0,
            "Zr": 0.0,
            "Temperature (C)": 900,
            "time (h)": 3,
            "specific mass gain (mg/cm2)": 1.13,
            "source": "http://dx.doi.org/10.1016/j.intermet.2013.07.023"
        },
        {
            "Alloy formula": "AlTiCrMoNb-3",
            "Al": 46.0,
            "Cr": 3.0,
            "Hf": 0.0,
            "Mo": 2.0,
            "Nb": 0.5,
            "Si": 0.0,
            "Ta": 0.0,
            "Ti": 48.5,
            "V": 0.0,
            "W": 0.0,
            "Zr": 0.0,
            "Temperature (C)": 900,
            "time (h)": 3,
            "specific mass gain (mg/cm2)": 1.19,
            "source": "http://dx.doi.org/10.1016/j.intermet.2013.07.023"
        },
        {
            "Alloy formula": "AlTiCrMoNb-3",
            "Al": 46.0,
            "Cr": 3.0,
            "Hf": 0.0,
            "Mo": 2.0,
            "Nb": 0.5,
            "Si": 0.0,
            "Ta": 0.0,
            "Ti": 48.5,
            "V": 0.0,
            "W": 0.0,
            "Zr": 0.0,
            "Temperature (C)": 1000,
            "time (h)": 3,
            "specific mass gain (mg/cm2)": 1.48,
            "source": "http://dx.doi.org/10.1016/j.intermet.2013.07.023"
        },
        {
            "Alloy formula": "AlTiCrMoNb-1",
            "Al": 35.6,
            "Cr": 4.0,
            "Hf": 0.0,
            "Mo": 2.4,
            "Nb": 1.0,
            "Si": 0.0,
            "Ta": 0.0,
            "Ti": 57.0,
            "V": 0.0,
            "W": 0.0,
            "Zr": 0.0,
            "Temperature (C)": 900,
            "time (h)": 3,
            "specific mass gain (mg/cm2)": 2.14,
            "source": "http://dx.doi.org/10.1016/j.intermet.2013.07.023"
        },
        {
            "Alloy formula": "AlTiCrMoNb-2",
            "Al": 37.7,
            "Cr": 3.5,
            "Hf": 0.0,
            "Mo": 1.5,
            "Nb": 0.5,
            "Si": 0.0,
            "Ta": 0.0,
            "Ti": 56.8,
            "V": 0.0,
            "W": 0.0,
            "Zr": 0.0,
            "Temperature (C)": 900,
            "time (h)": 3,
            "specific mass gain (mg/cm2)": 2.91,
            "source": "http://dx.doi.org/10.1016/j.intermet.2013.07.023"
        },
        {
            "Alloy formula": "Al5CrMoTaTi",
            "Al": 5.0,
            "Cr": 23.75,
            "Hf": 0.0,
            "Mo": 23.75,
            "Nb": 0.0,
            "Si": 0.0,
            "Ta": 23.75,
            "Ti": 23.75,
            "V": 0.0,
            "W": 0.0,
            "Zr": 0.0,
            "Temperature (C)": 1200,
            "time (h)": 3,
            "specific mass gain (mg/cm2)": 3.97,
            "source": "https://doi.org/10.1007/s11085-021-10046-7"
        },
        {
            "Alloy formula": "Al10CrMoTaTi",
            "Al": 10.0,
            "Cr": 22.5,
            "Hf": 0.0,
            "Mo": 22.5,
            "Nb": 0.0,
            "Si": 0.0,
            "Ta": 22.5,
            "Ti": 22.5,
            "V": 0.0,
            "W": 0.0,
            "Zr": 0.0,
            "Temperature (C)": 1200,
            "time (h)": 3,
            "specific mass gain (mg/cm2)": 2.35,
            "source": "https://doi.org/10.1007/s11085-021-10046-7"
        },
        {
            "Alloy formula": "Al15CrMoTaTi",
            "Al": 15.0,
            "Cr": 21.25,
            "Hf": 0.0,
            "Mo": 21.25,
            "Nb": 0.0,
            "Si": 0.0,
            "Ta": 21.25,
            "Ti": 21.25,
            "V": 0.0,
            "W": 0.0,
            "Zr": 0.0,
            "Temperature (C)": 1200,
            "time (h)": 3,
            "specific mass gain (mg/cm2)": 1.95,
            "source": "https://doi.org/10.1007/s11085-021-10046-7"
        },
        {
            "Alloy formula": "Al20CrMoTaTi",
            "Al": 20.0,
            "Cr": 20.0,
            "Hf": 0.0,
            "Mo": 20.0,
            "Nb": 0.0,
            "Si": 0.0,
            "Ta": 20.0,
            "Ti": 20.0,
            "V": 0.0,
            "W": 0.0,
            "Zr": 0.0,
            "Temperature (C)": 1200,
            "time (h)": 3,
            "specific mass gain (mg/cm2)": 2.0,
            "source": "https://doi.org/10.1007/s11085-021-10046-7"
        },
        {
            "Alloy formula": "NbMoWZr",
            "Al": 0.0,
            "Cr": 0.0,
            "Hf": 0.0,
            "Mo": 2.0,
            "Nb": 92.0,
            "Si": 0.0,
            "Ta": 0.0,
            "Ti": 0.0,
            "V": 0.0,
            "W": 5.0,
            "Zr": 1.0,
            "Temperature (C)": 800,
            "time (h)": 3,
            "specific mass gain (mg/cm2)": 41.06,
            "source": "https://doi.org/10.1016/j.corsci.2021.109513"
        },
        {
            "Alloy formula": "Nb-18Si-5Cr-5Al-5Mo",
            "Al": 4.5,
            "Cr": 4.8,
            "Hf": 0.0,
            "Mo": 5.2,
            "Nb": 67.8,
            "Si": 17.7,
            "Ta": 0.0,
            "Ti": 0.0,
            "V": 0.0,
            "W": 0.0,
            "Zr": 0.0,
            "Temperature (C)": 800,
            "time (h)": 3,
            "specific mass gain (mg/cm2)": 2.22,
            "source": "https://doi.org/10.1016/j.msea.2006.08.093"
        },
        {
            "Alloy formula": "Nb-24Ti-18Si-5Cr-5Al-5Mo",
            "Al": 4.8,
            "Cr": 4.7,
            "Hf": 0.0,
            "Mo": 4.9,
            "Nb": 43.1,
            "Si": 18.2,
            "Ta": 0.0,
            "Ti": 24.3,
            "V": 0.0,
            "W": 0.0,
            "Zr": 0.0,
            "Temperature (C)": 800,
            "time (h)": 3,
            "specific mass gain (mg/cm2)": 1.29,
            "source": "https://doi.org/10.1016/j.msea.2006.08.093"
        },
        {
            "Alloy formula": "Nb-24Ti-18Si-5Cr-5Al-2Mo",
            "Al": 4.8,
