Repository: human007-debug/aero-opt-research

# aero-opt-research

LLM-guided vs. classical optimisation of aerospace design problems. See `CLAUDE.md` for the full research plan and rules.

## Status

| Problem | Evaluator | Physics tests | Benchmark reproduced | Search |
|---|---|---|---|---|
| C1 buckling stacking | CLT + closed-form SS-plate buckling | passing | **no**: values in `problem.yaml` need verifying against Le Riche & Haftka (1993) | blocked |
| C2 tow-steered plate | Two-step Rayleigh-Ritz: in-plane prebuckling on the quarter plate, then buckling | passing | **no**: benchmark cases still to be taken from Gürdal & Olmedo / Gürdal, Tatting & Wu | blocked |

File: problems/M3_rhea_oxidation/data/raw/alloy_oxidation_886_202406_with_metadata.json (part 2 of 11)
{
            "Cr": 5.2,
            "Hf": 0.0,
            "Mo": 2.0,
            "Nb": 45.1,
            "Si": 17.5,
            "Ta": 0.0,
            "Ti": 25.4,
            "V": 0.0,
            "W": 0.0,
            "Zr": 0.0,
            "Temperature (C)": 800,
            "time (h)": 3,
            "specific mass gain (mg/cm2)": 0.26,
            "source": "https://doi.org/10.1016/j.msea.2006.08.093"
        },
        {
            "Alloy formula": "Nb-24Ti-18Si-5Cr-5Al-2Mo",
            "Al": 4.8,
            "Cr": 5.2,
            "Hf": 0.0,
            "Mo": 2.0,
            "Nb": 45.1,
            "Si": 17.5,
            "Ta": 0.0,
            "Ti": 25.4,
            "V": 0.0,
            "W": 0.0,
            "Zr": 0.0,
            "Temperature (C)": 1200,
            "time (h)": 3,
            "specific mass gain (mg/cm2)": 4.58,
            "source": "https://doi.org/10.1016/j.msea.2006.08.093"
        },
        {
            "Alloy formula": "Nb-24Ti-18Si-5Cr-5Al-2Mo-5Hf",
            "Al": 4.6,
            "Cr": 4.5,
            "Hf": 5.2,
            "Mo": 2.0,
            "Nb": 41.2,
            "Si": 18.9,
            "Ta": 0.0,
            "Ti": 23.6,
            "V": 0.0,
            "W": 0.0,
            "Zr": 0.0,
            "Temperature (C)": 800,
            "time (h)": 3,
            "specific mass gain (mg/cm2)": 0.35,
            "source": "https://doi.org/10.1016/j.msea.2006.08.093"
        },
        {
            "Alloy formula": "Nb-24Ti-18Si-5Cr-5Al-2Mo-5Hf",
            "Al": 4.6,
            "Cr": 4.5,
            "Hf": 5.2,
            "Mo": 2.0,
            "Nb": 41.2,
            "Si": 18.9,
            "Ta": 0.0,
            "Ti": 23.6,
            "V": 0.0,
            "W": 0.0,
            "Zr": 0.0,
            "Temperature (C)": 1200,
            "time (h)": 3,
            "specific mass gain (mg/cm2)": 5.23,
            "source": "https://doi.org/10.1016/j.msea.2006.08.093"
        },
        {
            "Alloy formula": "AlNbTiVZr0.25",
            "Al": 23.53,
            "Cr": 0.0,
            "Hf": 0.0,
            "Mo": 0.0,
            "Nb": 23.53,
            "Si": 0.0,
            "Ta": 0.0,
            "Ti": 23.53,
            "V": 23.53,
            "W": 0.0,
            "Zr": 5.88,
            "Temperature (C)": 600,
            "time (h)": 3,
            "specific mass gain (mg/cm2)": 1.21,
            "source": "https://doi.org/10.3390/ma11122526"
        },
        {
            "Alloy formula": "AlNbTiVZr0.25",
            "Al": 23.53,
            "Cr": 0.0,
            "Hf": 0.0,
            "Mo": 0.0,
            "Nb": 23.53,
            "Si": 0.0,
            "Ta": 0.0,
            "Ti": 23.53,
            "V": 23.53,
            "W": 0.0,
            "Zr": 5.88,
            "Temperature (C)": 700,
            "time (h)": 3,
            "specific mass gain (mg/cm2)": 3.43,
            "source": "https://doi.org/10.3390/ma11122526"
        },
        {
            "Alloy formula": "AlNbTiVZr0.25",
            "Al": 23.53,
            "Cr": 0.0,
            "Hf": 0.0,
            "Mo": 0.0,
            "Nb": 23.53,
            "Si": 0.0,
            "Ta": 0.0,
            "Ti": 23.53,
            "V": 23.53,
            "W": 0.0,
            "Zr": 5.88,
            "Temperature (C)": 800,
            "time (h)": 3,
            "specific mass gain (mg/cm2)": 5.45,
            "source": "https://doi.org/10.3390/ma11122526"
        },
        {
            "Alloy formula": "AlNbTiVZr0.25",
            "Al": 23.53,
            "Cr": 0.0,
            "Hf": 0.0,
            "Mo": 0.0,
            "Nb": 23.53,
            "Si": 0.0,
            "Ta": 0.0,
            "Ti": 23.53,
            "V": 23.53,
            "W": 0.0,
            "Zr": 5.88,
            "Temperature (C)": 900,
            "time (h)": 3,
            "specific mass gain (mg/cm2)": 45.33,
            "source": "https://doi.org/10.3390/ma11122526"
        },
        {
            "Alloy formula": "Al-25.5Nb-6Cr-0.5Hf",
            "Al": 68.0,
            "Cr": 6.0,
            "Hf": 0.5,
            "Mo": 0.0,
            "Nb": 25.5,
            "Si": 0.0,
            "Ta": 0.0,
            "Ti": 0.0,
            "V": 0.0,
            "W": 0.0,
            "Zr": 0.0,
            "Temperature (C)": 800,
            "time (h)": 3,
            "specific mass gain (mg/cm2)": 0.15,
            "source": "https://doi.org/10.3390/ma12162531"
        },
        {
            "Alloy formula": "Al-25.5Nb-6Cr-0.5Hf",
            "Al": 68.0,
            "Cr": 6.0,
            "Hf": 0.5,
            "Mo": 0.0,
            "Nb": 25.5,
            "Si": 0.0,
            "Ta": 0.0,
            "Ti": 0.0,
            "V": 0.0,
            "W": 0.0,
            "Zr": 0.0,
            "Temperature (C)": 1200,
            "time (h)": 3,
            "specific mass gain (mg/cm2)": 0.33,
            "source": "https://doi.org/10.3390/ma12162531"
        },
        {
            "Alloy formula": "Al-25.5Nb-6Cr-0.5Hf",
            "Al": 68.0,
            "Cr": 6.0,
            "Hf": 0.5,
            "Mo": 0.0,
            "Nb": 25.5,
            "Si": 0.0,
            "Ta": 0.0,
            "Ti": 0.0,
            "V": 0.0,
            "W": 0.0,
            "Zr": 0.0,
            "Temperature (C)": 1300,
            "time (h)": 3,
            "specific mass gain (mg/cm2)": 2.24,
            "source": "https://doi.org/10.3390/ma12162531"
        },
        {
            "Alloy formula": "Al-Cr-Mo-Nb-Si-Ta-Ti",
            "Al": 17.6,
            "Cr": 25.2,
            "Hf": 0.0,
            "Mo": 20.3,
            "Nb": 15.2,
            "Si": 2.9,
            "Ta": 13.4,
            "Ti": 5.4,
            "V": 0.0,
            "W": 0.0,
            "Zr": 0.0,
            "Temperature (C)": 1000,
            "time (h)": 3,
            "specific mass gain (mg/cm2)": 0.18,
            "source": "https://doi.org/10.1038/s41598-019-43819-x"
        },
        {
            "Alloy formula": "Al-Cr-Mo-Nb-Si-Ta-Ti",
            "Al": 17.6,
            "Cr": 25.2,
            "Hf": 0.0,
            "Mo": 20.3,
            "Nb": 15.2,
            "Si": 2.9,
            "Ta": 13.4,
            "Ti": 5.4,
            "V": 0.0,
            "W": 0.0,
            "Zr": 0.0,
            "Temperature (C)": 1100,
            "time (h)": 3,
            "specific mass gain (mg/cm2)": 0.22,
            "source": "https://doi.org/10.1038/s41598-019-43819-x"
        },
        {
            "Alloy formula": "Al-Cr-Mo-Nb-Si-Ta-Ti",
            "Al": 17.6,
            "Cr": 25.2,
            "Hf": 0.0,
            "Mo": 20.3,
            "Nb": 15.2,
            "Si": 2.9,
            "Ta": 13.4,
            "Ti": 5.4,
            "V": 0.0,
            "W": 0.0,
            "Zr": 0.0,
            "Temperature (C)": 1200,
            "time (h)": 3,
            "specific mass gain (mg/cm2)": 0.77,
            "source": "https://doi.org/10.1016/j.intermet.2020.106711"
        },
        {
            "Alloy formula": "Al-Cr-Mo-Nb-Si-Ta-Ti",
            "Al": 17.6,
            "Cr": 25.2,
            "Hf": 0.0,
            "Mo": 20.3,
            "Nb": 15.2,
            "Si": 2.9,
            "Ta": 13.4,
            "Ti": 5.4,
            "V": 0.0,
            "W": 0.0,
            "Zr": 0.0,
            "Temperature (C)": 1300,
            "time (h)": 3,
            "specific mass gain (mg/cm2)": 1.52,
            "source": "https://doi.org/10.1016/j.intermet.2020.106711"
        },
        {
            "Alloy formula": "Al-Cr-Mo-Nb-Si-Ta-Ti",
            "Al": 17.6,
            "Cr": 25.2,
            "Hf": 0.0,
            "Mo": 20.3,
            "Nb": 15.2,
            "Si": 2.9,
            "Ta": 13.4,
            "Ti": 5.4,
            "V": 0.0,
            "W": 0.0,
            "Zr": 0.0,
            "Temperature (C)": 1400,
            "time (h)": 3,
            "specific mass gain (mg/cm2)": 3.14,
            "source": "https://doi.org/10.1016/j.intermet.2020.106711"
        },
        {
            "Alloy formula": "Ti2ZrHf0.5VNb0.5",
            "Al": 0.0,
            "Cr": 0.0,
            "Hf": 10.0,
            "Mo": 0.0,
            "Nb": 10.0,
            "Si": 0.0,
            "Ta": 0.0,
            "Ti": 40.0,
            "V": 20.0,
            "W": 0.0,
            "Zr": 20.0,
            "Temperature (C)": 800,
            "time (h)": 3,
            "specific mass gain (mg/cm2)": 40.56,
            "source": "https://doi.org/10.1016/j.matchar.2021.111287"
        },
        {
            "Alloy formula": "Ti2ZrHf0.5VNb0.5Al0.5",
            "Al": 9.09,
            "Cr": 0.0,
            "Hf": 9.09,
            "Mo": 0.0,
            "Nb": 9.09,
            "Si": 0.0,
            "Ta": 0.0,
            "Ti": 36.36,
            "V": 18.19,
            "W": 0.0,
            "Zr": 18.18,
            "Temperature (C)": 800,
            "time (h)": 3,
            "specific mass gain (mg/cm2)": 15.47,
            "source": "https://doi.org/10.1016/j.matchar.2021.111287"
        },
        {
            "Alloy formula": "Ti2ZrHf0.5VNb0.5Al1",
            "Al": 16.67,
            "Cr": 0.0,
            "Hf": 8.33,
            "Mo": 0.0,
            "Nb": 8.33,
            "Si": 0.0,
            "Ta": 0.0,
            "Ti": 33.33,
            "V": 16.67,
            "W": 0.0,
            "Zr": 16.67,
            "Temperature (C)": 800,
            "time (h)": 3,
            "specific mass gain (mg/cm2)": 10.87,
            "source": "https://doi.org/10.1016/j.matchar.2021.111287"
        },
        {
            "Alloy formula": "AlMo0.5NbTa0.5TiZr",
            "Al": 18.92,
            "Cr": 0.0,
            "Hf": 0.0,
            "Mo": 10.29,
            "Nb": 20.16,
            "Si": 0.0,
            "Ta": 11.32,
            "Ti": 19.33,
            "V": 0.0,
            "W": 0.0,
            "Zr": 19.98,
            "Temperature (C)": 800,
            "time (h)": 3,
            "specific mass gain (mg/cm2)": 1.26,
            "source": "https://doi.org/10.1016/j.vacuum.2022.111069"
        },
        {
            "Alloy formula": "Nb31Ti26Zr26Al6V11",
            "Al": 6.0,
            "Cr": 0.0,
            "Hf": 0.0,
            "Mo": 0.0,
            "Nb": 31.0,
            "Si": 0.0,
            "Ta": 0.0,
            "Ti": 26.0,
            "V": 11.0,
            "W": 0.0,
            "Zr": 26.0,
            "Temperature (C)": 800,
            "time (h)": 3,
            "specific mass gain (mg/cm2)": 0.1,
            "source": "https://doi.org/10.1016/j.jallcom.2022.164180"
        },
        {
            "Alloy formula": "Nb31Ti34Zr26Al6V3",
            "Al": 6.0,
            "Cr": 0.0,
            "Hf": 0.0,
            "Mo": 0.0,
            "Nb": 31.0,
            "Si": 0.0,
            "Ta": 0.0,
            "Ti": 34.0,
            "V": 3.0,
            "W": 0.0,
            "Zr": 26.0,
            "Temperature (C)": 800,
            "time (h)": 3,
            "specific mass gain (mg/cm2)": 0.13,
            "source": "https://doi.org/10.1016/j.jallcom.2022.164180"
        },
        {
            "Alloy formula": "TaTiCr",
            "Al": 0.0,
            "Cr": 32.6,
            "Hf": 0.0,
            "Mo": 0.0,
            "Nb": 0.0,
            "Si": 0.0,
            "Ta": 30.6,
            "Ti": 36.8,
            "V": 0.0,
            "W": 0.0,
            "Zr": 0.0,
            "Temperature (C)": 1200,
            "time (h)": 3,
            "specific mass gain (mg/cm2)": 4.54,
            "source": "https://doi.org/10.1016/j.jallcom.2023.169000"
        },
        {
            "Alloy formula": "Ta4TiCr3",
            "Al": 0.0,
            "Cr": 37.9,
            "Hf": 0.0,
            "Mo": 0.0,
            "Nb": 0.0,
            "Si": 0.0,
            "Ta": 49.9,
            "Ti": 12.2,
            "V": 0.0,
            "W": 0.0,
            "Zr": 0.0,
            "Temperature (C)": 1200,
            "time (h)": 3,
            "specific mass gain (mg/cm2)": 6.24,
            "source": "https://doi.org/10.1016/j.jallcom.2023.169000"
        },
        {
            "Alloy formula": "Ta4Ti3Cr",
            "Al": 0.0,
            "Cr": 11.9,
            "Hf": 0.0,
            "Mo": 0.0,
            "Nb": 0.0,
            "Si": 0.0,
            "Ta": 50.9,
            "Ti": 37.2,
            "V": 0.0,
            "W": 0.0,
            "Zr": 0.0,
            "Temperature (C)": 1200,
            "time (h)": 3,
            "specific mass gain (mg/cm2)": 19.86,
            "source": "https://doi.org/10.1016/j.jallcom.2023.169000"
        },
        {
            "Alloy formula": "Ta2TiCr",
            "Al": 0.0,
            "Cr": 31.0,
            "Hf": 0.0,
            "Mo": 0.0,
            "Nb": 0.0,
            "Si": 0.0,
            "Ta": 46.5,
            "Ti": 22.5,
            "V": 0.0,
            "W": 0.0,
            "Zr": 0.0,
            "Temperature (C)": 1200,
            "time (h)": 3,
            "specific mass gain (mg/cm2)": 39.15,
            "source": "https://doi.org/10.1016/j.jallcom.2023.169000"
        },
        {
            "Alloy formula": "WTaNbTiAl",
            "Al": 20.0,
            "Cr": 0.0,
            "Hf": 0.0,
            "Mo": 0.0,
            "Nb": 20.0,
            "Si": 0.0,
            "Ta": 20.0,
            "Ti": 20.0,
            "V": 0.0,
            "W": 0.0,
            "Zr": 0.0,
            "Temperature (C)": 1000,
            "time (h)": 3,
            "specific mass gain (mg/cm2)": 3.09,
            "source": "https://doi.org/10.1016/j.corsci.2022.110377"
        },
        {
            "Alloy formula": "AlNbTiZr",
            "Al": 25.0,
            "Cr": 0.0,
            "Hf": 0.0,
            "Mo": 0.0,
            "Nb": 25.0,
            "Si": 0.0,
            "Ta": 0.0,
            "Ti": 25.0,
            "V": 0.0,
            "W": 0.0,
            "Zr": 25.0,
            "Temperature (C)": 600,
            "time (h)": 3,
            "specific mass gain (mg/cm2)": 0.2,
            "source": "https://doi.org/10.1016/j.intermet.2018.05.015"
        },
        {
            "Alloy formula": "AlNbTiZr",
            "Al": 25.0,
            "Cr": 0.0,
            "Hf": 0.0,
            "Mo": 0.0,
            "Nb": 25.0,
            "Si": 0.0,
            "Ta": 0.0,
            "Ti": 25.0,
            "V": 0.0,
            "W": 0.0,
            "Zr": 25.0,
            "Temperature (C)": 700,
            "time (h)": 3,
            "specific mass gain (mg/cm2)": 0.61,
            "source": "https://doi.org/10.1016/j.intermet.2018.05.015"
        },
        {
            "Alloy formula": "AlNbTiZr",
            "Al": 25.0,
            "Cr": 0.0,
            "Hf": 0.0,
            "Mo": 0.0,
            "Nb": 25.0,
            "Si": 0.0,
            "Ta": 0.0,
            "Ti": 25.0,
            "V": 0.0,
            "W": 0.0,
            "Zr": 25.0,
            "Temperature (C)": 800,
            "time (h)": 3,
            "specific mass gain (mg/cm2)": 1.04,
            "source": "https://doi.org/10.1016/j.intermet.2018.05.015"
        },
        {
            "Alloy formula": "AlNbTiZr",
            "Al": 25.0,
            "Cr": 0.0,
            "Hf": 0.0,
            "Mo": 0.0,
            "Nb": 25.0,
            "Si": 0.0,
            "Ta": 0.0,
            "Ti": 25.0,
            "V": 0.0,
            "W": 0.0,
            "Zr": 25.0,
            "Temperature (C)": 900,
            "time (h)": 3,
            "specific mass gain (mg/cm2)": 7.02,
            "source": "https://doi.org/10.1016/j.intermet.2018.05.015"
        },
        {
            "Alloy formula": "AlNbTiZr",
            "Al": 25.0,
            "Cr": 0.0,
            "Hf": 0.0,
            "Mo": 0.0,
            "Nb": 25.0,
            "Si": 0.0,
            "Ta": 0.0,
            "Ti": 25.0,
            "V": 0.0,
            "W": 0.0,
            "Zr": 25.0,
            "Temperature (C)": 1000,
            "time (h)": 3,
            "specific mass gain (mg/cm2)": 13.69,
            "source": "https://doi.org/10.1016/j.intermet.2018.05.015"
        },
        {
            "Alloy formula": "HfNbTiZr",
            "Al": 0.0,
            "Cr": 0.0,
            "Hf": 25.0,
            "Mo": 0.0,
            "Nb": 25.0,
            "Si": 0.0,
            "Ta": 0.0,
            "Ti": 25.0,
            "V": 0.0,
            "W": 0.0,
            "Zr": 25.0,
            "Temperature (C)": 600,
            "time (h)": 3,
            "specific mass gain (mg/cm2)": 5.87,
            "source": "https://doi.org/10.1016/j.intermet.2018.05.015"
        },
        {
            "Alloy formula": "Al0.5NbTaTi",
            "Al": 8.6,
            "Cr": 0.0,
            "Hf": 0.0,
            "Mo": 0.0,
            "Nb": 30.1,
            "Si": 0.0,
            "Ta": 35.2,
            "Ti": 26.1,
            "V": 0.0,
            "W": 0.0,
            "Zr": 0.0,
            "Temperature (C)": 1000,
            "time (h)": 3,
            "specific mass gain (mg/cm2)": 8.34,
            "source": "Tom_ini"
        },
        {
            "Alloy formula": "Al0.5CrMoNbTi",
            "Al": 10.3,
            "Cr": 21.0,
            "Hf": 0.0,
            "Mo": 23.9,
            "Nb": 23.4,
            "Si": 0.0,
            "Ta": 0.0,
            "Ti": 21.5,
            "V": 0.0,
            "W": 0.0,
            "Zr": 0.0,
            "Temperature (C)": 1000,
            "time (h)": 3,
            "specific mass gain (mg/cm2)": 0.498,
            "source": "Tom_ini"
        },
        {
            "Alloy formula": "Al0.5CrMoNbTaTi",
            "Al": 6.9,
            "Cr": 15.7,
            "Hf": 0.0,
            "Mo": 20.6,
            "Nb": 18.7,
            "Si": 0.0,
            "Ta": 21.6,
            "Ti": 16.5,
            "V": 0.0,
            "W": 0.0,
            "Zr": 0.0,
            "Temperature (C)": 1000,
            "time (h)": 3,
            "specific mass gain (mg/cm2)": 0.733,
            "source": "Tom_ini"
        },
        {
            "Alloy formula": "CrNbTaTiZr",
            "Al": 0.0,
            "Cr": 21.2,
            "Hf": 0.0,
            "Mo": 0.0,
            "Nb": 19.1,
            "Si": 0.0,
            "Ta": 19.3,
            "Ti": 19.3,
            "V": 0.0,
            "W": 0.0,
            "Zr": 21.0,
            "Temperature (C)": 1000,
            "time (h)": 3,
            "specific mass gain (mg/cm2)": 23.764,
            "source": "Tom_ini"
        },
        {
            "Alloy formula": "CrNbTaTiZr-BCC",
            "Al": 0.0,
            "Cr": 12.6,
            "Hf": 0.0,
            "Mo": 0.0,
            "Nb": 27.5,
            "Si": 0.0,
            "Ta": 36.2,
            "Ti": 15.8,
            "V": 0.0,
            "W": 0.0,
            "Zr": 7.9,
            "Temperature (C)": 1000,
            "time (h)": 3,
            "specific mass gain (mg/cm2)": 19.249,
            "source": "Tom_ini"
        },
        {
            "Alloy formula": "Al0.5CrNbTaTiZr",
            "Al": 10.0,
            "Cr": 19.6,
            "Hf": 0.0,
            "Mo": 0.0,
            "Nb": 16.3,
            "Si": 0.0,
            "Ta": 17.5,
            "Ti": 17.0,
            "V": 0.0,
            "W": 0.0,
            "Zr": 19.5,
            "Temperature (C)": 1000,
            "time (h)": 3,
            "specific mass gain (mg/cm2)": 7.511,
            "source": "Tom_ini"
        },
        {
            "Alloy formula": "Al0.5CrNbTaTiZr-BCC",
            "Al": 7.49,
            "Cr": 15.97,
            "Hf": 0.0,
            "Mo": 0.0,
            "Nb": 23.86,
            "Si": 0.0,
            "Ta": 31.01,
            "Ti": 14.05,
            "V": 0.0,
            "W": 0.0,
            "Zr": 7.62,
            "Temperature (C)": 1000,
            "time (h)": 3,
            "specific mass gain (mg/cm2)": 10.069,
            "source": "Tom_ini"
        },
        {
            "Alloy formula": "NbTaTi",
            "Al": 0.0,
            "Cr": 0.0,
            "Hf": 0.0,
            "Mo": 0.0,
            "Nb": 33.1,
            "Si": 0.0,
            "Ta": 36.2,
            "Ti": 30.7,
            "V": 0.0,
            "W": 0.0,
            "Zr": 0.0,
            "Temperature (C)": 1000,
            "time (h)": 3,
            "specific mass gain (mg/cm2)": 10.18,
            "source": "Tom_ini"
        },
        {
            "Alloy formula": "Cr0.25NbTaTi",
            "Al": 0.0,
            "Cr": 10.9,
            "Hf": 0.0,
            "Mo": 0.0,
            "Nb": 27.1,
            "Si": 0.0,
            "Ta": 28.8,
            "Ti": 33.2,
            "V": 0.0,
            "W": 0.0,
            "Zr": 0.0,
            "Temperature (C)": 1000,
            "time (h)": 3,
            "specific mass gain (mg/cm2)": 10.238,
            "source": "Tom_ini"
        },
        {
            "Alloy formula": "Nb-10.1Si",
            "Al": 0.0,
            "Cr": 0.0,
            "Hf": 0.0,
            "Mo": 0.0,
            "Nb": 89.9,
            "Si": 10.1,
            "Ta": 0.0,
            "Ti": 0.0,
            "V": 0.0,
            "W": 0.0,
            "Zr": 0.0,
            "Temperature (C)": 1000,
            "time (h)": 4,
            "specific mass gain (mg/cm2)": 170.0,
            "source": "https://doi.org/10.1016/S1468-6996(02)00005-0"
        },
        {
            "Alloy formula": "Nb-17.3Si",
            "Al": 0.0,
            "Cr": 0.0,
            "Hf": 0.0,
            "Mo": 0.0,
            "Nb": 82.7,
            "Si": 17.3,
            "Ta": 0.0,
            "Ti": 0.0,
            "V": 0.0,
            "W": 0.0,
            "Zr": 0.0,
            "Temperature (C)": 1000,
            "time (h)": 4,
            "specific mass gain (mg/cm2)": 65.0,
            "source": "https://doi.org/10.1016/S1468-6996(02)00005-0"
        },
        {
            "Alloy formula": "Nb-5Si-9Al",
            "Al": 9.0,
            "Cr": 0.0,
            "Hf": 0.0,
            "Mo": 0.0,
            "Nb": 86.0,
            "Si": 5.0,
            "Ta": 0.0,
            "Ti": 0.0,
            "V": 0.0,
            "W": 0.0,
            "Zr": 0.0,
            "Temperature (C)": 1000,
            "time (h)": 4,
            "specific mass gain (mg/cm2)": 275.0,
            "source": "https://doi.org/10.1016/S1468-6996(02)00005-0"
        },
        {
            "Alloy formula": "Nb-7Si-9Al",
            "Al": 9.0,
            "Cr": 0.0,
            "Hf": 0.0,
            "Mo": 0.0,
            "Nb": 84.0,
            "Si": 7.0,
            "Ta": 0.0,
            "Ti": 0.0,
            "V": 0.0,
            "W": 0.0,
            "Zr": 0.0,
            "Temperature (C)": 1000,
            "time (h)": 4,
            "specific mass gain (mg/cm2)": 275.0,
            "source": "https://doi.org/10.1016/S1468-6996(02)00005-0"
        },
        {
            "Alloy formula": "Nb-19Si-5Mo",
            "Al": 0.0,
            "Cr": 0.0,
            "Hf": 0.0,
            "Mo": 5.0,
            "Nb": 76.0,
            "Si": 19.0,
            "Ta": 0.0,
            "Ti": 0.0,
            "V": 0.0,
            "W": 0.0,
            "Zr": 0.0,
            "Temperature (C)": 800,
            "time (h)": 4,
            "specific mass gain (mg/cm2)": 24.0,
            "source": "https://doi.org/10.1007/s11661-007-9398-9"
        },
        {
            "Alloy formula": "Nb-19Si-5Mo",
            "Al": 0.0,
            "Cr": 0.0,
            "Hf": 0.0,
            "Mo": 5.0,
            "Nb": 76.0,
            "Si": 19.0,
            "Ta": 0.0,
            "Ti": 0.0,
            "V": 0.0,
            "W": 0.0,
            "Zr": 0.0,
            "Temperature (C)": 1000,
            "time (h)": 4,
            "specific mass gain (mg/cm2)": 106.0,
            "source": "https://doi.org/10.1007/s11661-007-9398-9"
        },
        {
            "Alloy formula": "Nb-19Si-5Mo",
            "Al": 0.0,
            "Cr": 0.0,
            "Hf": 0.0,
            "Mo": 5.0,
            "Nb": 76.0,
            "Si": 19.0,
            "Ta": 0.0,
            "Ti": 0.0,
            "V": 0.0,
            "W": 0.0,
            "Zr": 0.0,
            "Temperature (C)": 1150,
            "time (h)": 4,
            "specific mass gain (mg/cm2)": 32.0,
            "source": "https://doi.org/10.1007/s11661-007-9398-9"
        },
        {
            "Alloy formula": "Nb-18Si-26Mo",
            "Al": 0.0,
            "Cr": 0.0,
            "Hf": 0.0,
            "Mo": 26.0,
            "Nb": 56.0,
            "Si": 18.0,
            "Ta": 0.0,
            "Ti": 0.0,
            "V": 0.0,
            "W": 0.0,
            "Zr": 0.0,
            "Temperature (C)": 800,
            "time (h)": 4,
            "specific mass gain (mg/cm2)": 22.0,
            "source": "https://doi.org/10.1007/s11661-007-9398-9"
        },
        {
            "Alloy formula": "Nb-18Si-26Mo",
            "Al": 0.0,
            "Cr": 0.0,
            "Hf": 0.0,
            "Mo": 26.0,
            "Nb": 56.0,
            "Si": 18.0,
            "Ta": 0.0,
            "Ti": 0.0,
            "V": 0.0,
            "W": 0.0,
            "Zr": 0.0,
            "Temperature (C)": 1000,
            "time (h)": 4,
            "specific mass gain (mg/cm2)": 14.0,
            "source": "https://doi.org/10.1007/s11661-007-9398-9"
        },
        {
            "Alloy formula": "Nb-18Si-26Mo",
            "Al": 0.0,
            "Cr": 0.0,
            "Hf": 0.0,
            "Mo": 26.0,
            "Nb": 56.0,
            "Si": 18.0,
            "Ta": 0.0,
            "Ti": 0.0,
            "V": 0.0,
            "W": 0.0,
            "Zr": 0.0,
            "Temperature (C)": 1150,
            "time (h)": 4,
            "specific mass gain (mg/cm2)": 16.0,
            "source": "https://doi.org/10.1007/s11661-007-9398-9"
        },
        {
            "Alloy formula": "Nb-13Si-4Mo",
            "Al": 0.0,
            "Cr": 0.0,
            "Hf": 0.0,
            "Mo": 4.0,
            "Nb": 83.0,
            "Si": 13.0,
            "Ta": 0.0,
            "Ti": 0.0,
            "V": 0.0,
            "W": 0.0,
            "Zr": 0.0,
            "Temperature (C)": 800,
            "time (h)": 4,
            "specific mass gain (mg/cm2)": 4.0,
            "source": "https://doi.org/10.1007/s11661-007-9398-9"
        },
        {
            "Alloy formula": "Nb-13Si-4Mo",
            "Al": 0.0,
            "Cr": 0.0,
            "Hf": 0.0,
            "Mo": 4.0,
            "Nb": 83.0,
            "Si": 13.0,
            "Ta": 0.0,
            "Ti": 0.0,
            "V": 0.0,
            "W": 0.0,
            "Zr": 0.0,
            "Temperature (C)": 1000,
            "time (h)": 4,
            "specific mass gain (mg/cm2)": 170.0,
            "source": "https://doi.org/10.1007/s11661-007-9398-9"
        },
        {
            "Alloy formula": "Nb-13Si-4Mo",
            "Al": 0.0,
            "Cr": 0.0,
            "Hf": 0.0,
            "Mo": 4.0,
            "Nb": 83.0,
            "Si": 13.0,
            "Ta": 0.0,
            "Ti": 0.0,
            "V": 0.0,
            "W": 0.0,
            "Zr": 0.0,
            "Temperature (C)": 1150,
            "time (h)": 4,
            "specific mass gain (mg/cm2)": 25.0,
            "source": "https://doi.org/10.1007/s11661-007-9398-9"
        },
        {
            "Alloy formula": "Nb-12Si-15Mo",
            "Al": 0.0,
            "Cr": 0.0,
            "Hf": 0.0,
            "Mo": 15.0,
            "Nb": 63.0,
            "Si": 12.0,
            "Ta": 0.0,
            "Ti": 0.0,
            "V": 0.0,
            "W": 0.0,
            "Zr": 0.0,
            "Temperature (C)": 800,
            "time (h)": 4,
            "specific mass gain (mg/cm2)": 11.0,
            "source": "https://doi.org/10.1007/s11661-007-9398-9"
        },
        {
            "Alloy formula": "Nb-12Si-15Mo",
            "Al": 0.0,
            "Cr": 0.0,
            "Hf": 0.0,
            "Mo": 15.0,
            "Nb": 63.0,
            "Si": 12.0,
            "Ta": 0.0,
            "Ti": 0.0,
            "V": 0.0,
            "W": 0.0,
            "Zr": 0.0,
            "Temperature (C)": 1000,
            "time (h)": 4,
            "specific mass gain (mg/cm2)": 4.0,
            "source": "https://doi.org/10.1007/s11661-007-9398-9"
        },
        {
            "Alloy formula": "Nb-12Si-15Mo",
            "Al": 0.0,
            "Cr": 0.0,
            "Hf": 0.0,
            "Mo": 15.0,
            "Nb": 63.0,
            "Si": 12.0,
            "Ta": 0.0,
            "Ti": 0.0,
            "V": 0.0,
            "W": 0.0,
            "Zr": 0.0,
            "Temperature (C)": 1150,
            "time (h)": 4,
            "specific mass gain (mg/cm2)": 16.0,
            "source": "https://doi.org/10.1007/s11661-007-9398-9"
        },
        {
            "Alloy formula": "Cr-31Nb",
            "Al": 0.0,
            "Cr": 69.0,
            "Hf": 0.0,
            "Mo": 0.0,
            "Nb": 31.0,
            "Si": 0.0,
            "Ta": 0.0,
            "Ti": 0.0,
            "V": 0.0,
            "W": 0.0,
            "Zr": 0.0,
            "Temperature (C)": 1100,
            "time (h)": 4,
            "specific mass gain (mg/cm2)": 2.39,
            "source": "http://dx.doi.org/10.1179/mht.2000.17.2.009"
        },
        {
            "Alloy formula": "Cr-18.5Nb",
            "Al": 0.0,
            "Cr": 81.5,
            "Hf": 0.0,
            "Mo": 0.0,
            "Nb": 18.5,
            "Si": 0.0,
            "Ta": 0.0,
            "Ti": 0.0,
            "V": 0.0,
            "W": 0.0,
            "Zr": 0.0,
            "Temperature (C)": 1100,
            "time (h)": 4,
            "specific mass gain (mg/cm2)": 5.05,
            "source": "http://dx.doi.org/10.1179/mht.2000.17.2.009"
        },
        {
            "Alloy formula": "Cr-31Ta",
            "Al": 0.0,
            "Cr": 69.0,
            "Hf": 0.0,
            "Mo": 0.0,
            "Nb": 31.0,
            "Si": 0.0,
            "Ta": 0.0,
            "Ti": 0.0,
            "V": 0.0,
            "W": 0.0,
            "Zr": 0.0,
            "Temperature (C)": 1100,
            "time (h)": 4,
            "specific mass gain (mg/cm2)": 2.47,
            "source": "http://dx.doi.org/10.1179/mht.2000.17.2.009"
        },
        {
            "Alloy formula": "Cr-9.5Ta",
            "Al": 0.0,
            "Cr": 90.5,
            "Hf": 0.0,
            "Mo": 0.0,
            "Nb": 9.5,
            "Si": 0.0,
            "Ta": 0.0,
            "Ti": 0.0,
            "V": 0.0,
            "W": 0.0,
            "Zr": 0.0,
            "Temperature (C)": 1100,
            "time (h)": 4,
            "specific mass gain (mg/cm2)": 3.54,
            "source": "http://dx.doi.org/10.1179/mht.2000.17.2.009"
        },
        {
            "Alloy formula": "AlTi",
            "Al": 50.0,
            "Cr": 0.0,
            "Hf": 0.0,
            "Mo": 0.0,
            "Nb": 0.0,
            "Si": 0.0,
            "Ta": 0.0,
            "Ti": 50.0,
            "V": 0.0,
            "W": 0.0,
            "Zr": 0.0,
            "Temperature (C)": 800,
            "time (h)": 4,
            "specific mass gain (mg/cm2)": 0.27,
            "source": "https://doi.org/10.1007/BF01105677"
        },
        {
            "Alloy formula": "AlTi",
            "Al": 50.0,
            "Cr": 0.0,
            "Hf": 0.0,
            "Mo": 0.0,
            "Nb": 0.0,
            "Si": 0.0,
            "Ta": 0.0,
            "Ti": 50.0,
            "V": 0.0,
            "W": 0.0,
            "Zr": 0.0,
            "Temperature (C)": 900,
            "time (h)": 4,
            "specific mass gain (mg/cm2)": 0.68,
            "source": "https://doi.org/10.1007/BF01105677"
        },
        {
            "Alloy formula": "AlTi",
            "Al": 50.0,
            "Cr": 0.0,
            "Hf": 0.0,
            "Mo": 0.0,
            "Nb": 0.0,
            "Si": 0.0,
            "Ta": 0.0,
            "Ti": 50.0,
            "V": 0.0,
            "W": 0.0,
            "Zr": 0.0,
            "Temperature (C)": 1000,
            "time (h)": 4,
            "specific mass gain (mg/cm2)": 4.17,
            "source": "https://doi.org/10.1007/BF01105677"
        },
        {
            "Alloy formula": "Ti-47Al",
            "Al": 47.12,
            "Cr": 0.0,
            "Hf": 0.0,
            "Mo": 0.0,
            "Nb": 0.0,
            "Si": 0.0,
            "Ta": 0.0,
            "Ti": 52.88,
            "V": 0.0,
            "W": 0.0,
            "Zr": 0.0,
            "Temperature (C)": 800,
            "time (h)": 4,
            "specific mass gain (mg/cm2)": 0.15,
            "source": "https://doi.org/10.1007/BF03027458"
        },
        {
            "Alloy formula": "Ti-47Al",
            "Al": 47.12,
            "Cr": 0.0,
            "Hf": 0.0,
            "Mo": 0.0,
            "Nb": 0.0,
            "Si": 0.0,
            "Ta": 0.0,
            "Ti": 52.88,
            "V": 0.0,
            "W": 0.0,
            "Zr": 0.0,
            "Temperature (C)": 900,
            "time (h)": 4,
            "specific mass gain (mg/cm2)": 0.46,
            "source": "https://doi.org/10.1007/BF03027458"
        },
        {
            "Alloy formula": "Ti-47Al",
            "Al": 47.12,
            "Cr": 0.0,
            "Hf": 0.0,
            "Mo": 0.0,
            "Nb": 0.0,
            "Si": 0.0,
            "Ta": 0.0,
            "Ti": 52.88,
            "V": 0.0,
            "W": 0.0,
            "Zr": 0.0,
            "Temperature (C)": 1000,
            "time (h)": 4,
            "specific mass gain (mg/cm2)": 2.68,
            "source": "https://doi.org/10.1007/BF03027458"
        },
        {
            "Alloy formula": "Ti-51Al",
            "Al": 50.56,
            "Cr": 0.0,
            "Hf": 0.0,
            "Mo": 0.0,
            "Nb": 0.0,
            "Si": 0.0,
            "Ta": 0.0,
            "Ti": 49.44,
            "V": 0.0,
            "W": 0.0,
            "Zr": 0.0,
            "Temperature (C)": 800,
            "time (h)": 4,
            "specific mass gain (mg/cm2)": 0.08,
            "source": "https://doi.org/10.1007/BF03027458"
        },
        {
            "Alloy formula": "Ti-51Al",
            "Al": 50.56,
            "Cr": 0.0,
            "Hf": 0.0,
            "Mo": 0.0,
            "Nb": 0.0,
            "Si": 0.0,
            "Ta": 0.0,
            "Ti": 49.44,
            "V": 0.0,
            "W": 0.0,
            "Zr": 0.0,
            "Temperature (C)": 900,
            "time (h)": 4,
            "specific mass gain (mg/cm2)": 0.63,
            "source": "https://doi.org/10.1007/BF03027458"
        },
        {
            "Alloy formula": "Ti-51Al",
            "Al": 50.56,
            "Cr": 0.0,
            "Hf": 0.0,
            "Mo": 0.0,
            "Nb": 0.0,
            "Si": 0.0,
            "Ta": 0.0,
            "Ti": 49.44,
            "V": 0.0,
            "W": 0.0,
            "Zr": 0.0,
            "Temperature (C)": 1000,
            "time (h)": 4,
            "specific mass gain (mg/cm2)": 3.12,
            "source": "https://doi.org/10.1007/BF03027458"
        },
        {
            "Alloy formula": "Ti-43Al2W0.1Si",
            "Al": 43.0,
            "Cr": 0.0,
            "Hf": 0.0,
            "Mo": 0.0,
            "Nb": 0.0,
            "Si": 0.1,
            "Ta": 0.0,
            "Ti": 54.9,
            "V": 0.0,
            "W": 2.0,
            "Zr": 0.0,
            "Temperature (C)": 800,
            "time (h)": 4,
            "specific mass gain (mg/cm2)": 0.05,
            "source": "https://doi.org/10.1007/BF03027458"
        },
        {
            "Alloy formula": "Ti-43Al2W0.1Si",
            "Al": 43.0,
            "Cr": 0.0,
            "Hf": 0.0,
            "Mo": 0.0,
            "Nb": 0.0,
            "Si": 0.1,
            "Ta": 0.0,
            "Ti": 54.9,
            "V": 0.0,
            "W": 2.0,
            "Zr": 0.0,
            "Temperature (C)": 900,
            "time (h)": 4,
            "specific mass gain (mg/cm2)": 0.15,
            "source": "https://doi.org/10.1007/BF03027458"
        },
        {
            "Alloy formula": "Ti-43Al2W0.1Si",
            "Al": 43.0,
            "Cr": 0.0,
            "Hf": 0.0,
            "Mo": 0.0,
            "Nb": 0.0,
            "Si": 0.1,
            "Ta": 0.0,
            "Ti": 54.9,
            "V": 0.0,
            "W": 2.0,
            "Zr": 0.0,
            "Temperature (C)": 1000,
            "time (h)": 4,
            "specific mass gain (mg/cm2)": 0.64,
            "source": "https://doi.org/10.1007/BF03027458"
        },
        {
            "Alloy formula": "Ti-39.4Al-10V",
            "Al": 39.4,
            "Cr": 0.0,
            "Hf": 0.0,
            "Mo": 0.0,
            "Nb": 0.0,
            "Si": 0.0,
            "Ta": 0.0,
            "Ti": 50.6,
            "V": 10.0,
            "W": 0.0,
            "Zr": 0.0,
            "Temperature (C)": 1000,
            "time (h)": 4,
            "specific mass gain (mg/cm2)": 7.92,
            "source": "https://doi.org/10.1007/BF03027458"
        },
        {
            "Alloy formula": "Ti-48.4Al-1.9W",
            "Al": 48.4,
            "Cr": 0.0,
            "Hf": 0.0,
            "Mo": 0.0,
            "Nb": 0.0,
            "Si": 0.0,
            "Ta": 0.0,
            "Ti": 49.7,
            "V": 0.0,
            "W": 1.9,
            "Zr": 0.0,
            "Temperature (C)": 800,
            "time (h)": 4,
            "specific mass gain (mg/cm2)": 0.14,
            "source": "https://doi.org/10.1007/BF03027458"
        },
        {
            "Alloy formula": "Ti-48.4Al-1.9W",
            "Al": 48.4,
            "Cr": 0.0,
            "Hf": 0.0,
            "Mo": 0.0,
            "Nb": 0.0,
            "Si": 0.0,
            "Ta": 0.0,
            "Ti": 49.7,
            "V": 0.0,
            "W": 1.9,
            "Zr": 0.0,
            "Temperature (C)": 900,
            "time (h)": 4,
            "specific mass gain (mg/cm2)": 0.23,
            "source": "https://doi.org/10.1007/BF03027458"
        },
        {
            "Alloy formula": "Ti-48.4Al-1.9W",
            "Al": 48.4,
            "Cr": 0.0,
            "Hf": 0.0,
            "Mo": 0.0,
            "Nb": 0.0,
            "Si": 0.0,
            "Ta": 0.0,
            "Ti": 49.7,
            "V": 0.0,
            "W": 1.9,
            "Zr": 0.0,
            "Temperature (C)": 1000,
            "time (h)": 4,
            "specific mass gain (mg/cm2)": 0.5,
            "source": "https://doi.org/10.1007/BF03027458"
        },
        {
            "Alloy formula": "Ti-48Al-2Cr2Nb",
            "Al": 48.11,
            "Cr": 2.02,
            "Hf": 0.0,
            "Mo": 0.0,
            "Nb": 2.0,
            "Si": 0.0,
            "Ta": 0.0,
            "Ti": 47.87,
            "V": 0.0,
            "W": 0.0,
            "Zr": 0.0,
            "Temperature (C)": 800,
            "time (h)": 4,
            "specific mass gain (mg/cm2)": 0.04,
            "source": "https://doi.org/10.1007/BF03027458"
        },
        {
            "Alloy formula": "Ti-48Al-2Cr2Nb",
            "Al": 48.11,
            "Cr": 2.02,
            "Hf": 0.0,
            "Mo": 0.0,
            "Nb": 2.0,
            "Si": 0.0,
            "Ta": 0.0,
            "Ti": 47.87,
            "V": 0.0,
            "W": 0.0,
            "Zr": 0.0,
            "Temperature (C)": 900,
            "time (h)": 4,
            "specific mass gain (mg/cm2)": 0.35,
            "source": "https://doi.org/10.1007/BF03027458"
        },
        {
            "Alloy formula": "Ti-48Al-2Cr2Nb",
            "Al": 48.11,
            "Cr": 2.02,
            "Hf": 0.0,
            "Mo": 0.0,
            "Nb": 2.0,
            "Si": 0.0,
            "Ta": 0.0,
            "Ti": 47.87,
            "V": 0.0,
            "W": 0.0,
            "Zr": 0.0,
            "Temperature (C)": 1000,
            "time (h)": 4,
            "specific mass gain (mg/cm2)": 1.25,
