Repository: human007-debug/aero-opt-research

# aero-opt-research

LLM-guided vs. classical optimisation of aerospace design problems. See `CLAUDE.md` for the full research plan and rules.

## Status

| Problem | Evaluator | Physics tests | Benchmark reproduced | Search |
|---|---|---|---|---|
| C1 buckling stacking | CLT + closed-form SS-plate buckling | passing | **no**: values in `problem.yaml` need verifying against Le Riche & Haftka (1993) | blocked |
| C2 tow-steered plate | Two-step Rayleigh-Ritz: in-plane prebuckling on the quarter plate, then buckling | passing | **no**: benchmark cases still to be taken from Gürdal & Olmedo / Gürdal, Tatting & Wu | blocked |

File: problems/M3_rhea_oxidation/data/raw/alloy_oxidation_886_202406_with_metadata.json (part 3 of 11)
{
            "source": "https://doi.org/10.1007/BF03027458"
        },
        {
            "Alloy formula": "Ti-47Al-4Cr",
            "Al": 47.32,
            "Cr": 3.57,
            "Hf": 0.0,
            "Mo": 0.0,
            "Nb": 0.0,
            "Si": 0.0,
            "Ta": 0.0,
            "Ti": 49.11,
            "V": 0.0,
            "W": 0.0,
            "Zr": 0.0,
            "Temperature (C)": 900,
            "time (h)": 4,
            "specific mass gain (mg/cm2)": 1.98,
            "source": "https://doi.org/10.1007/BF03027458"
        },
        {
            "Alloy formula": "Ti-47Al-4Cr",
            "Al": 47.32,
            "Cr": 3.57,
            "Hf": 0.0,
            "Mo": 0.0,
            "Nb": 0.0,
            "Si": 0.0,
            "Ta": 0.0,
            "Ti": 49.11,
            "V": 0.0,
            "W": 0.0,
            "Zr": 0.0,
            "Temperature (C)": 1000,
            "time (h)": 4,
            "specific mass gain (mg/cm2)": 6.19,
            "source": "https://doi.org/10.1007/BF03027458"
        },
        {
            "Alloy formula": "Ti23Al",
            "Al": 23.0,
            "Cr": 0.0,
            "Hf": 0.0,
            "Mo": 0.0,
            "Nb": 0.0,
            "Si": 0.0,
            "Ta": 0.0,
            "Ti": 77.0,
            "V": 0.0,
            "W": 0.0,
            "Zr": 0.0,
            "Temperature (C)": 900,
            "time (h)": 4,
            "specific mass gain (mg/cm2)": 9.58,
            "source": "https://doi.org/10.1023/A:1018839511102"
        },
        {
            "Alloy formula": "Mo-37Si-40Ti",
            "Al": 0.0,
            "Cr": 0.0,
            "Hf": 0.0,
            "Mo": 23.0,
            "Nb": 0.0,
            "Si": 37.0,
            "Ta": 0.0,
            "Ti": 40.0,
            "V": 0.0,
            "W": 0.0,
            "Zr": 0.0,
            "Temperature (C)": 750,
            "time (h)": 4,
            "specific mass gain (mg/cm2)": 0.1,
            "source": "https://doi.org/10.1016/j.scriptamat.2011.10.042"
        },
        {
            "Alloy formula": "Mo-37Si-40Ti",
            "Al": 0.0,
            "Cr": 0.0,
            "Hf": 0.0,
            "Mo": 23.0,
            "Nb": 0.0,
            "Si": 37.0,
            "Ta": 0.0,
            "Ti": 40.0,
            "V": 0.0,
            "W": 0.0,
            "Zr": 0.0,
            "Temperature (C)": 820,
            "time (h)": 4,
            "specific mass gain (mg/cm2)": 0.26,
            "source": "https://doi.org/10.1016/j.scriptamat.2011.10.042"
        },
        {
            "Alloy formula": "Mo-37Si-40Ti",
            "Al": 0.0,
            "Cr": 0.0,
            "Hf": 0.0,
            "Mo": 23.0,
            "Nb": 0.0,
            "Si": 37.0,
            "Ta": 0.0,
            "Ti": 40.0,
            "V": 0.0,
            "W": 0.0,
            "Zr": 0.0,
            "Temperature (C)": 1100,
            "time (h)": 4,
            "specific mass gain (mg/cm2)": 0.59,
            "source": "https://doi.org/10.1016/j.scriptamat.2011.10.042"
        },
        {
            "Alloy formula": "Mo-37Si-40Ti",
            "Al": 0.0,
            "Cr": 0.0,
            "Hf": 0.0,
            "Mo": 23.0,
            "Nb": 0.0,
            "Si": 37.0,
            "Ta": 0.0,
            "Ti": 40.0,
            "V": 0.0,
            "W": 0.0,
            "Zr": 0.0,
            "Temperature (C)": 1300,
            "time (h)": 4,
            "specific mass gain (mg/cm2)": 1.93,
            "source": "https://doi.org/10.1016/j.scriptamat.2011.10.042"
        },
        {
            "Alloy formula": "CrMo0.5NbTa0.5TiZr",
            "Al": 0.0,
            "Cr": 18.39,
            "Hf": 0.0,
            "Mo": 10.04,
            "Nb": 21.83,
            "Si": 0.0,
            "Ta": 11.86,
            "Ti": 19.4,
            "V": 0.0,
            "W": 0.0,
            "Zr": 18.48,
            "Temperature (C)": 1000,
            "time (h)": 4,
            "specific mass gain (mg/cm2)": 24.9,
            "source": "https://doi.org/10.1007/s10853-012-6582-0"
        },
        {
            "Alloy formula": "AlCrMoNbTi",
            "Al": 20.0,
            "Cr": 20.0,
            "Hf": 0.0,
            "Mo": 20.0,
            "Nb": 20.0,
            "Si": 0.0,
            "Ta": 0.0,
            "Ti": 20.0,
            "V": 0.0,
            "W": 0.0,
            "Zr": 0.0,
            "Temperature (C)": 900,
            "time (h)": 4,
            "specific mass gain (mg/cm2)": 0.19,
            "source": "http://dx.doi.org/10.1016/j.jallcom.2016.07.219"
        },
        {
            "Alloy formula": "AlCrMoNbTi",
            "Al": 20.0,
            "Cr": 20.0,
            "Hf": 0.0,
            "Mo": 20.0,
            "Nb": 20.0,
            "Si": 0.0,
            "Ta": 0.0,
            "Ti": 20.0,
            "V": 0.0,
            "W": 0.0,
            "Zr": 0.0,
            "Temperature (C)": 1000,
            "time (h)": 4,
            "specific mass gain (mg/cm2)": 0.78,
            "source": "http://dx.doi.org/10.1016/j.jallcom.2016.07.219"
        },
        {
            "Alloy formula": "AlCrMoNbTi",
            "Al": 20.0,
            "Cr": 20.0,
            "Hf": 0.0,
            "Mo": 20.0,
            "Nb": 20.0,
            "Si": 0.0,
            "Ta": 0.0,
            "Ti": 20.0,
            "V": 0.0,
            "W": 0.0,
            "Zr": 0.0,
            "Temperature (C)": 1100,
            "time (h)": 4,
            "specific mass gain (mg/cm2)": 1.63,
            "source": "http://dx.doi.org/10.1016/j.jallcom.2016.07.219"
        },
        {
            "Alloy formula": "AlCrMoNbTi-1Si",
            "Al": 19.8,
            "Cr": 19.8,
            "Hf": 0.0,
            "Mo": 19.8,
            "Nb": 19.8,
            "Si": 1.0,
            "Ta": 0.0,
            "Ti": 19.8,
            "V": 0.0,
            "W": 0.0,
            "Zr": 0.0,
            "Temperature (C)": 900,
            "time (h)": 4,
            "specific mass gain (mg/cm2)": 0.3,
            "source": "http://dx.doi.org/10.1016/j.jallcom.2016.07.219"
        },
        {
            "Alloy formula": "AlCrMoNbTi-1Si",
            "Al": 19.8,
            "Cr": 19.8,
            "Hf": 0.0,
            "Mo": 19.8,
            "Nb": 19.8,
            "Si": 1.0,
            "Ta": 0.0,
            "Ti": 19.8,
            "V": 0.0,
            "W": 0.0,
            "Zr": 0.0,
            "Temperature (C)": 1000,
            "time (h)": 4,
            "specific mass gain (mg/cm2)": 1.0,
            "source": "http://dx.doi.org/10.1016/j.jallcom.2016.07.219"
        },
        {
            "Alloy formula": "AlCrMoNbTi-1Si",
            "Al": 19.8,
            "Cr": 19.8,
            "Hf": 0.0,
            "Mo": 19.8,
            "Nb": 19.8,
            "Si": 1.0,
            "Ta": 0.0,
            "Ti": 19.8,
            "V": 0.0,
            "W": 0.0,
            "Zr": 0.0,
            "Temperature (C)": 1100,
            "time (h)": 4,
            "specific mass gain (mg/cm2)": 1.44,
            "source": "http://dx.doi.org/10.1016/j.jallcom.2016.07.219"
        },
        {
            "Alloy formula": "CrNbTiZr",
            "Al": 0.0,
            "Cr": 24.6,
            "Hf": 0.0,
            "Mo": 0.0,
            "Nb": 26.7,
            "Si": 0.0,
            "Ta": 0.0,
            "Ti": 23.9,
            "V": 0.0,
            "W": 0.0,
            "Zr": 24.8,
            "Temperature (C)": 1000,
            "time (h)": 4,
            "specific mass gain (mg/cm2)": 31.0,
            "source": "https://doi.org/10.1016/j.jallcom.2017.09.164"
        },
        {
            "Alloy formula": "NbTiVZr",
            "Al": 0.0,
            "Cr": 0.0,
            "Hf": 0.0,
            "Mo": 0.0,
            "Nb": 28.3,
            "Si": 0.0,
            "Ta": 0.0,
            "Ti": 24.5,
            "V": 23.0,
            "W": 0.0,
            "Zr": 24.2,
            "Temperature (C)": 1000,
            "time (h)": 4,
            "specific mass gain (mg/cm2)": 143.29,
            "source": "https://doi.org/10.1016/j.jallcom.2017.09.164"
        },
        {
            "Alloy formula": "AlCrMoNbTi",
            "Al": 20.0,
            "Cr": 20.0,
            "Hf": 0.0,
            "Mo": 20.0,
            "Nb": 20.0,
            "Si": 0.0,
            "Ta": 0.0,
            "Ti": 20.0,
            "V": 0.0,
            "W": 0.0,
            "Zr": 0.0,
            "Temperature (C)": 1000,
            "time (h)": 4,
            "specific mass gain (mg/cm2)": 0.53,
            "source": "https://doi.org/10.1007/s11085-016-9696-y"
        },
        {
            "Alloy formula": "AlCrMoNbTi",
            "Al": 20.0,
            "Cr": 20.0,
            "Hf": 0.0,
            "Mo": 20.0,
            "Nb": 20.0,
            "Si": 0.0,
            "Ta": 0.0,
            "Ti": 20.0,
            "V": 0.0,
            "W": 0.0,
            "Zr": 0.0,
            "Temperature (C)": 1100,
            "time (h)": 4,
            "specific mass gain (mg/cm2)": 1.62,
            "source": "https://doi.org/10.1007/s11085-016-9696-y"
        },
        {
            "Alloy formula": "AlCrMoTaTi",
            "Al": 20.0,
            "Cr": 20.0,
            "Hf": 0.0,
            "Mo": 20.0,
            "Nb": 0.0,
            "Si": 0.0,
            "Ta": 20.0,
            "Ti": 20.0,
            "V": 0.0,
            "W": 0.0,
            "Zr": 0.0,
            "Temperature (C)": 1000,
            "time (h)": 4,
            "specific mass gain (mg/cm2)": 0.35,
            "source": "https://doi.org/10.1007/s11085-016-9696-y"
        },
        {
            "Alloy formula": "AlCrMoTaTi",
            "Al": 20.0,
            "Cr": 20.0,
            "Hf": 0.0,
            "Mo": 20.0,
            "Nb": 0.0,
            "Si": 0.0,
            "Ta": 20.0,
            "Ti": 20.0,
            "V": 0.0,
            "W": 0.0,
            "Zr": 0.0,
            "Temperature (C)": 1100,
            "time (h)": 4,
            "specific mass gain (mg/cm2)": 1.4,
            "source": "https://doi.org/10.1007/s11085-016-9696-y"
        },
        {
            "Alloy formula": "AlCrMoWTi",
            "Al": 20.0,
            "Cr": 20.0,
            "Hf": 0.0,
            "Mo": 20.0,
            "Nb": 0.0,
            "Si": 0.0,
            "Ta": 0.0,
            "Ti": 20.0,
            "V": 0.0,
            "W": 20.0,
            "Zr": 0.0,
            "Temperature (C)": 1000,
            "time (h)": 4,
            "specific mass gain (mg/cm2)": 3.9,
            "source": "https://doi.org/10.1007/s11085-016-9696-y"
        },
        {
            "Alloy formula": "AlNb1.5Ta0.5Ti1.5Zr0.5",
            "Al": 20.0,
            "Cr": 0.0,
            "Hf": 0.0,
            "Mo": 0.0,
            "Nb": 30.0,
            "Si": 0.0,
            "Ta": 10.0,
            "Ti": 30.0,
            "V": 0.0,
            "W": 0.0,
            "Zr": 10.0,
            "Temperature (C)": 1000,
            "time (h)": 4,
            "specific mass gain (mg/cm2)": 10.14,
            "source": "https://doi.org/10.1016/j.jallcom.2019.02.128"
        },
        {
            "Alloy formula": "AlCrMoTaTi",
            "Al": 20.0,
            "Cr": 20.0,
            "Hf": 0.0,
            "Mo": 20.0,
            "Nb": 0.0,
            "Si": 0.0,
            "Ta": 20.0,
            "Ti": 20.0,
            "V": 0.0,
            "W": 0.0,
            "Zr": 0.0,
            "Temperature (C)": 1000,
            "time (h)": 4,
            "specific mass gain (mg/cm2)": 1.22,
            "source": "https://doi.org/10.1016/j.corsci.2019.108161"
        },
        {
            "Alloy formula": "AlCrMoNb",
            "Al": 25.0,
            "Cr": 25.0,
            "Hf": 0.0,
            "Mo": 25.0,
            "Nb": 25.0,
            "Si": 0.0,
            "Ta": 0.0,
            "Ti": 0.0,
            "V": 0.0,
            "W": 0.0,
            "Zr": 0.0,
            "Temperature (C)": 1000,
            "time (h)": 4,
            "specific mass gain (mg/cm2)": 0.56,
            "source": "https://doi.org/10.1016/j.corsci.2019.108161"
        },
        {
            "Alloy formula": "AlCrMoNbTi",
            "Al": 20.0,
            "Cr": 20.0,
            "Hf": 0.0,
            "Mo": 20.0,
            "Nb": 20.0,
            "Si": 0.0,
            "Ta": 0.0,
            "Ti": 20.0,
            "V": 0.0,
            "W": 0.0,
            "Zr": 0.0,
            "Temperature (C)": 1000,
            "time (h)": 4,
            "specific mass gain (mg/cm2)": 0.75,
            "source": "https://doi.org/10.1016/j.corsci.2019.108161"
        },
        {
            "Alloy formula": "AlCrMoTaTi",
            "Al": 20.0,
            "Cr": 20.0,
            "Hf": 0.0,
            "Mo": 20.0,
            "Nb": 0.0,
            "Si": 0.0,
            "Ta": 20.0,
            "Ti": 20.0,
            "V": 0.0,
            "W": 0.0,
            "Zr": 0.0,
            "Temperature (C)": 900,
            "time (h)": 4,
            "specific mass gain (mg/cm2)": 0.15,
            "source": "http://dx.doi.org/10.1080/09603409.2017.1389115"
        },
        {
            "Alloy formula": "AlCrMoTaTi",
            "Al": 20.0,
            "Cr": 20.0,
            "Hf": 0.0,
            "Mo": 20.0,
            "Nb": 0.0,
            "Si": 0.0,
            "Ta": 20.0,
            "Ti": 20.0,
            "V": 0.0,
            "W": 0.0,
            "Zr": 0.0,
            "Temperature (C)": 1000,
            "time (h)": 4,
            "specific mass gain (mg/cm2)": 0.35,
            "source": "http://dx.doi.org/10.1080/09603409.2017.1389115"
        },
        {
            "Alloy formula": "AlCrMoTaTi",
            "Al": 20.0,
            "Cr": 20.0,
            "Hf": 0.0,
            "Mo": 20.0,
            "Nb": 0.0,
            "Si": 0.0,
            "Ta": 20.0,
            "Ti": 20.0,
            "V": 0.0,
            "W": 0.0,
            "Zr": 0.0,
            "Temperature (C)": 1100,
            "time (h)": 4,
            "specific mass gain (mg/cm2)": 1.11,
            "source": "http://dx.doi.org/10.1080/09603409.2017.1389115"
        },
        {
            "Alloy formula": "AlCrMoTaTi-1Si",
            "Al": 19.8,
            "Cr": 19.8,
            "Hf": 0.0,
            "Mo": 19.8,
            "Nb": 0.0,
            "Si": 1.0,
            "Ta": 19.8,
            "Ti": 19.8,
            "V": 0.0,
            "W": 0.0,
            "Zr": 0.0,
            "Temperature (C)": 900,
            "time (h)": 4,
            "specific mass gain (mg/cm2)": 0.18,
            "source": "http://dx.doi.org/10.1080/09603409.2017.1389115"
        },
        {
            "Alloy formula": "AlCrMoTaTi-1Si",
            "Al": 19.8,
            "Cr": 19.8,
            "Hf": 0.0,
            "Mo": 19.8,
            "Nb": 0.0,
            "Si": 1.0,
            "Ta": 19.8,
            "Ti": 19.8,
            "V": 0.0,
            "W": 0.0,
            "Zr": 0.0,
            "Temperature (C)": 1000,
            "time (h)": 4,
            "specific mass gain (mg/cm2)": 0.43,
            "source": "http://dx.doi.org/10.1080/09603409.2017.1389115"
        },
        {
            "Alloy formula": "AlCrMoTaTi-1Si",
            "Al": 19.8,
            "Cr": 19.8,
            "Hf": 0.0,
            "Mo": 19.8,
            "Nb": 0.0,
            "Si": 1.0,
            "Ta": 19.8,
            "Ti": 19.8,
            "V": 0.0,
            "W": 0.0,
            "Zr": 0.0,
            "Temperature (C)": 1100,
            "time (h)": 4,
            "specific mass gain (mg/cm2)": 1.61,
            "source": "http://dx.doi.org/10.1080/09603409.2017.1389115"
        },
        {
            "Alloy formula": "NbTaTi",
            "Al": 0.0,
            "Cr": 0.0,
            "Hf": 0.0,
            "Mo": 0.0,
            "Nb": 33.33,
            "Si": 0.0,
            "Ta": 33.33,
            "Ti": 33.34,
            "V": 0.0,
            "W": 0.0,
            "Zr": 0.0,
            "Temperature (C)": 1200,
            "time (h)": 4,
            "specific mass gain (mg/cm2)": 41.86,
            "source": "https://doi.org/10.1016/j.jallcom.2020.158003"
        },
        {
            "Alloy formula": "NbTaZr",
            "Al": 0.0,
            "Cr": 0.0,
            "Hf": 0.0,
            "Mo": 0.0,
            "Nb": 33.33,
            "Si": 0.0,
            "Ta": 33.33,
            "Ti": 0.0,
            "V": 0.0,
            "W": 0.0,
            "Zr": 33.34,
            "Temperature (C)": 1200,
            "time (h)": 4,
            "specific mass gain (mg/cm2)": 144.56,
            "source": "https://doi.org/10.1016/j.jallcom.2020.158003"
        },
        {
            "Alloy formula": "Al20Cr25Nb20Ti20Zr15",
            "Al": 20.0,
            "Cr": 25.0,
            "Hf": 0.0,
            "Mo": 0.0,
            "Nb": 20.0,
            "Si": 0.0,
            "Ta": 0.0,
            "Ti": 20.0,
            "V": 0.0,
            "W": 0.0,
            "Zr": 15.0,
            "Temperature (C)": 800,
            "time (h)": 4,
            "specific mass gain (mg/cm2)": 7.06,
            "source": "https://doi.org/10.1007/s11665-019-04177-x"
        },
        {
            "Alloy formula": "AlTiCrMoNb-4",
            "Al": 46.3,
            "Cr": 5.1,
            "Hf": 0.0,
            "Mo": 5.5,
            "Nb": 3.1,
            "Si": 0.0,
            "Ta": 0.0,
            "Ti": 40.1,
            "V": 0.0,
            "W": 0.0,
            "Zr": 0.0,
            "Temperature (C)": 900,
            "time (h)": 4,
            "specific mass gain (mg/cm2)": 0.89,
            "source": "http://dx.doi.org/10.1016/j.intermet.2013.07.023"
        },
        {
            "Alloy formula": "AlTiCrMoNb-4",
            "Al": 46.3,
            "Cr": 5.1,
            "Hf": 0.0,
            "Mo": 5.5,
            "Nb": 3.1,
            "Si": 0.0,
            "Ta": 0.0,
            "Ti": 40.1,
            "V": 0.0,
            "W": 0.0,
            "Zr": 0.0,
            "Temperature (C)": 1000,
            "time (h)": 4,
            "specific mass gain (mg/cm2)": 2.59,
            "source": "http://dx.doi.org/10.1016/j.intermet.2013.07.023"
        },
        {
            "Alloy formula": "AlTiCrMoNb-5",
            "Al": 48.6,
            "Cr": 7.2,
            "Hf": 0.0,
            "Mo": 7.2,
            "Nb": 4.8,
            "Si": 0.0,
            "Ta": 0.0,
            "Ti": 32.2,
            "V": 0.0,
            "W": 0.0,
            "Zr": 0.0,
            "Temperature (C)": 900,
            "time (h)": 4,
            "specific mass gain (mg/cm2)": 1.12,
            "source": "http://dx.doi.org/10.1016/j.intermet.2013.07.023"
        },
        {
            "Alloy formula": "AlTiCrMoNb-3",
            "Al": 46.0,
            "Cr": 3.0,
            "Hf": 0.0,
            "Mo": 2.0,
            "Nb": 0.5,
            "Si": 0.0,
            "Ta": 0.0,
            "Ti": 48.5,
            "V": 0.0,
            "W": 0.0,
            "Zr": 0.0,
            "Temperature (C)": 900,
            "time (h)": 4,
            "specific mass gain (mg/cm2)": 1.2,
            "source": "http://dx.doi.org/10.1016/j.intermet.2013.07.023"
        },
        {
            "Alloy formula": "AlTiCrMoNb-3",
            "Al": 46.0,
            "Cr": 3.0,
            "Hf": 0.0,
            "Mo": 2.0,
            "Nb": 0.5,
            "Si": 0.0,
            "Ta": 0.0,
            "Ti": 48.5,
            "V": 0.0,
            "W": 0.0,
            "Zr": 0.0,
            "Temperature (C)": 1000,
            "time (h)": 4,
            "specific mass gain (mg/cm2)": 1.52,
            "source": "http://dx.doi.org/10.1016/j.intermet.2013.07.023"
        },
        {
            "Alloy formula": "AlTiCrMoNb-1",
            "Al": 35.6,
            "Cr": 4.0,
            "Hf": 0.0,
            "Mo": 2.4,
            "Nb": 1.0,
            "Si": 0.0,
            "Ta": 0.0,
            "Ti": 57.0,
            "V": 0.0,
            "W": 0.0,
            "Zr": 0.0,
            "Temperature (C)": 900,
            "time (h)": 4,
            "specific mass gain (mg/cm2)": 2.47,
            "source": "http://dx.doi.org/10.1016/j.intermet.2013.07.023"
        },
        {
            "Alloy formula": "AlTiCrMoNb-2",
            "Al": 37.7,
            "Cr": 3.5,
            "Hf": 0.0,
            "Mo": 1.5,
            "Nb": 0.5,
            "Si": 0.0,
            "Ta": 0.0,
            "Ti": 56.8,
            "V": 0.0,
            "W": 0.0,
            "Zr": 0.0,
            "Temperature (C)": 900,
            "time (h)": 4,
            "specific mass gain (mg/cm2)": 3.45,
            "source": "http://dx.doi.org/10.1016/j.intermet.2013.07.023"
        },
        {
            "Alloy formula": "Al5CrMoTaTi",
            "Al": 5.0,
            "Cr": 23.75,
            "Hf": 0.0,
            "Mo": 23.75,
            "Nb": 0.0,
            "Si": 0.0,
            "Ta": 23.75,
            "Ti": 23.75,
            "V": 0.0,
            "W": 0.0,
            "Zr": 0.0,
            "Temperature (C)": 1200,
            "time (h)": 4,
            "specific mass gain (mg/cm2)": 4.15,
            "source": "https://doi.org/10.1007/s11085-021-10046-7"
        },
        {
            "Alloy formula": "Al15CrMoTaTi",
            "Al": 15.0,
            "Cr": 21.25,
            "Hf": 0.0,
            "Mo": 21.25,
            "Nb": 0.0,
            "Si": 0.0,
            "Ta": 21.25,
            "Ti": 21.25,
            "V": 0.0,
            "W": 0.0,
            "Zr": 0.0,
            "Temperature (C)": 1200,
            "time (h)": 4,
            "specific mass gain (mg/cm2)": 2.21,
            "source": "https://doi.org/10.1007/s11085-021-10046-7"
        },
        {
            "Alloy formula": "Al20CrMoTaTi",
            "Al": 20.0,
            "Cr": 20.0,
            "Hf": 0.0,
            "Mo": 20.0,
            "Nb": 0.0,
            "Si": 0.0,
            "Ta": 20.0,
            "Ti": 20.0,
            "V": 0.0,
            "W": 0.0,
            "Zr": 0.0,
            "Temperature (C)": 1200,
            "time (h)": 4,
            "specific mass gain (mg/cm2)": 2.31,
            "source": "https://doi.org/10.1007/s11085-021-10046-7"
        },
        {
            "Alloy formula": "NbMoWZr",
            "Al": 0.0,
            "Cr": 0.0,
            "Hf": 0.0,
            "Mo": 2.0,
            "Nb": 92.0,
            "Si": 0.0,
            "Ta": 0.0,
            "Ti": 0.0,
            "V": 0.0,
            "W": 5.0,
            "Zr": 1.0,
            "Temperature (C)": 800,
            "time (h)": 4,
            "specific mass gain (mg/cm2)": 62.56,
            "source": "https://doi.org/10.1016/j.corsci.2021.109513"
        },
        {
            "Alloy formula": "Nb-18Si-5Cr-5Al-5Mo",
            "Al": 4.5,
            "Cr": 4.8,
            "Hf": 0.0,
            "Mo": 5.2,
            "Nb": 67.8,
            "Si": 17.7,
            "Ta": 0.0,
            "Ti": 0.0,
            "V": 0.0,
            "W": 0.0,
            "Zr": 0.0,
            "Temperature (C)": 800,
            "time (h)": 4,
            "specific mass gain (mg/cm2)": 2.81,
            "source": "https://doi.org/10.1016/j.msea.2006.08.093"
        },
        {
            "Alloy formula": "Nb-24Ti-18Si-5Cr-5Al-5Mo",
            "Al": 4.8,
            "Cr": 4.7,
            "Hf": 0.0,
            "Mo": 4.9,
            "Nb": 43.1,
            "Si": 18.2,
            "Ta": 0.0,
            "Ti": 24.3,
            "V": 0.0,
            "W": 0.0,
            "Zr": 0.0,
            "Temperature (C)": 800,
            "time (h)": 4,
            "specific mass gain (mg/cm2)": 1.58,
            "source": "https://doi.org/10.1016/j.msea.2006.08.093"
        },
        {
            "Alloy formula": "Nb-24Ti-18Si-5Cr-5Al-2Mo",
            "Al": 4.8,
            "Cr": 5.2,
            "Hf": 0.0,
            "Mo": 2.0,
            "Nb": 45.1,
            "Si": 17.5,
            "Ta": 0.0,
            "Ti": 25.4,
            "V": 0.0,
            "W": 0.0,
            "Zr": 0.0,
            "Temperature (C)": 800,
            "time (h)": 4,
            "specific mass gain (mg/cm2)": 0.29,
            "source": "https://doi.org/10.1016/j.msea.2006.08.093"
        },
        {
            "Alloy formula": "Nb-24Ti-18Si-5Cr-5Al-2Mo",
            "Al": 4.8,
            "Cr": 5.2,
            "Hf": 0.0,
            "Mo": 2.0,
            "Nb": 45.1,
            "Si": 17.5,
            "Ta": 0.0,
            "Ti": 25.4,
            "V": 0.0,
            "W": 0.0,
            "Zr": 0.0,
            "Temperature (C)": 1200,
            "time (h)": 4,
            "specific mass gain (mg/cm2)": 6.11,
            "source": "https://doi.org/10.1016/j.msea.2006.08.093"
        },
        {
            "Alloy formula": "Nb-24Ti-18Si-5Cr-5Al-2Mo-5Hf",
            "Al": 4.6,
            "Cr": 4.5,
            "Hf": 5.2,
            "Mo": 2.0,
            "Nb": 41.2,
            "Si": 18.9,
            "Ta": 0.0,
            "Ti": 23.6,
            "V": 0.0,
            "W": 0.0,
            "Zr": 0.0,
            "Temperature (C)": 800,
            "time (h)": 4,
            "specific mass gain (mg/cm2)": 0.49,
            "source": "https://doi.org/10.1016/j.msea.2006.08.093"
        },
        {
            "Alloy formula": "Nb-24Ti-18Si-5Cr-5Al-2Mo-5Hf",
            "Al": 4.6,
            "Cr": 4.5,
            "Hf": 5.2,
            "Mo": 2.0,
            "Nb": 41.2,
            "Si": 18.9,
            "Ta": 0.0,
            "Ti": 23.6,
            "V": 0.0,
            "W": 0.0,
            "Zr": 0.0,
            "Temperature (C)": 1200,
            "time (h)": 4,
            "specific mass gain (mg/cm2)": 6.76,
            "source": "https://doi.org/10.1016/j.msea.2006.08.093"
        },
        {
            "Alloy formula": "AlNbTiVZr0.25",
            "Al": 23.53,
            "Cr": 0.0,
            "Hf": 0.0,
            "Mo": 0.0,
            "Nb": 23.53,
            "Si": 0.0,
            "Ta": 0.0,
            "Ti": 23.53,
            "V": 23.53,
            "W": 0.0,
            "Zr": 5.88,
            "Temperature (C)": 600,
            "time (h)": 4,
            "specific mass gain (mg/cm2)": 1.42,
            "source": "https://doi.org/10.3390/ma11122526"
        },
        {
            "Alloy formula": "AlNbTiVZr0.25",
            "Al": 23.53,
            "Cr": 0.0,
            "Hf": 0.0,
            "Mo": 0.0,
            "Nb": 23.53,
            "Si": 0.0,
            "Ta": 0.0,
            "Ti": 23.53,
            "V": 23.53,
            "W": 0.0,
            "Zr": 5.88,
            "Temperature (C)": 700,
            "time (h)": 4,
            "specific mass gain (mg/cm2)": 3.84,
            "source": "https://doi.org/10.3390/ma11122526"
        },
        {
            "Alloy formula": "AlNbTiVZr0.25",
            "Al": 23.53,
            "Cr": 0.0,
            "Hf": 0.0,
            "Mo": 0.0,
            "Nb": 23.53,
            "Si": 0.0,
            "Ta": 0.0,
            "Ti": 23.53,
            "V": 23.53,
            "W": 0.0,
            "Zr": 5.88,
            "Temperature (C)": 800,
            "time (h)": 4,
            "specific mass gain (mg/cm2)": 7.06,
            "source": "https://doi.org/10.3390/ma11122526"
        },
        {
            "Alloy formula": "AlNbTiVZr0.25",
            "Al": 23.53,
            "Cr": 0.0,
            "Hf": 0.0,
            "Mo": 0.0,
            "Nb": 23.53,
            "Si": 0.0,
            "Ta": 0.0,
            "Ti": 23.53,
            "V": 23.53,
            "W": 0.0,
            "Zr": 5.88,
            "Temperature (C)": 900,
            "time (h)": 4,
            "specific mass gain (mg/cm2)": 54.8,
            "source": "https://doi.org/10.3390/ma11122526"
        },
        {
            "Alloy formula": "Al-25.5Nb-6Cr-0.5Hf",
            "Al": 68.0,
            "Cr": 6.0,
            "Hf": 0.5,
            "Mo": 0.0,
            "Nb": 25.5,
            "Si": 0.0,
            "Ta": 0.0,
            "Ti": 0.0,
            "V": 0.0,
            "W": 0.0,
            "Zr": 0.0,
            "Temperature (C)": 800,
            "time (h)": 4,
            "specific mass gain (mg/cm2)": 0.2,
            "source": "https://doi.org/10.3390/ma12162531"
        },
        {
            "Alloy formula": "Al-25.5Nb-6Cr-0.5Hf",
            "Al": 68.0,
            "Cr": 6.0,
            "Hf": 0.5,
            "Mo": 0.0,
            "Nb": 25.5,
            "Si": 0.0,
            "Ta": 0.0,
            "Ti": 0.0,
            "V": 0.0,
            "W": 0.0,
            "Zr": 0.0,
            "Temperature (C)": 1200,
            "time (h)": 4,
            "specific mass gain (mg/cm2)": 0.42,
            "source": "https://doi.org/10.3390/ma12162531"
        },
        {
            "Alloy formula": "Al-25.5Nb-6Cr-0.5Hf",
            "Al": 68.0,
            "Cr": 6.0,
            "Hf": 0.5,
            "Mo": 0.0,
            "Nb": 25.5,
            "Si": 0.0,
            "Ta": 0.0,
            "Ti": 0.0,
            "V": 0.0,
            "W": 0.0,
            "Zr": 0.0,
            "Temperature (C)": 1300,
            "time (h)": 4,
            "specific mass gain (mg/cm2)": 2.48,
            "source": "https://doi.org/10.3390/ma12162531"
        },
        {
            "Alloy formula": "Al-Cr-Mo-Nb-Si-Ta-Ti",
            "Al": 17.6,
            "Cr": 25.2,
            "Hf": 0.0,
            "Mo": 20.3,
            "Nb": 15.2,
            "Si": 2.9,
            "Ta": 13.4,
            "Ti": 5.4,
            "V": 0.0,
            "W": 0.0,
            "Zr": 0.0,
            "Temperature (C)": 1000,
            "time (h)": 4,
            "specific mass gain (mg/cm2)": 0.22,
            "source": "https://doi.org/10.1038/s41598-019-43819-x"
        },
        {
            "Alloy formula": "Al-Cr-Mo-Nb-Si-Ta-Ti",
            "Al": 17.6,
            "Cr": 25.2,
            "Hf": 0.0,
            "Mo": 20.3,
            "Nb": 15.2,
            "Si": 2.9,
            "Ta": 13.4,
            "Ti": 5.4,
            "V": 0.0,
            "W": 0.0,
            "Zr": 0.0,
            "Temperature (C)": 1100,
            "time (h)": 4,
            "specific mass gain (mg/cm2)": 0.31,
            "source": "https://doi.org/10.1038/s41598-019-43819-x"
        },
        {
            "Alloy formula": "Al-Cr-Mo-Nb-Si-Ta-Ti",
            "Al": 17.6,
            "Cr": 25.2,
            "Hf": 0.0,
            "Mo": 20.3,
            "Nb": 15.2,
            "Si": 2.9,
            "Ta": 13.4,
            "Ti": 5.4,
            "V": 0.0,
            "W": 0.0,
            "Zr": 0.0,
            "Temperature (C)": 1200,
            "time (h)": 4,
            "specific mass gain (mg/cm2)": 1.0,
            "source": "https://doi.org/10.1016/j.intermet.2020.106711"
        },
        {
            "Alloy formula": "Al-Cr-Mo-Nb-Si-Ta-Ti",
            "Al": 17.6,
            "Cr": 25.2,
            "Hf": 0.0,
            "Mo": 20.3,
            "Nb": 15.2,
            "Si": 2.9,
            "Ta": 13.4,
            "Ti": 5.4,
            "V": 0.0,
            "W": 0.0,
            "Zr": 0.0,
            "Temperature (C)": 1300,
            "time (h)": 4,
            "specific mass gain (mg/cm2)": 1.99,
            "source": "https://doi.org/10.1016/j.intermet.2020.106711"
        },
        {
            "Alloy formula": "Al-Cr-Mo-Nb-Si-Ta-Ti",
            "Al": 17.6,
            "Cr": 25.2,
            "Hf": 0.0,
            "Mo": 20.3,
            "Nb": 15.2,
            "Si": 2.9,
            "Ta": 13.4,
            "Ti": 5.4,
            "V": 0.0,
            "W": 0.0,
            "Zr": 0.0,
            "Temperature (C)": 1400,
            "time (h)": 4,
            "specific mass gain (mg/cm2)": 4.15,
            "source": "https://doi.org/10.1016/j.intermet.2020.106711"
        },
        {
            "Alloy formula": "15CrNbW",
            "Al": 0.0,
            "Cr": 13.2,
            "Hf": 0.0,
            "Mo": 0.0,
            "Nb": 75.4,
            "Si": 0.0,
            "Ta": 0.0,
            "Ti": 0.0,
            "V": 0.0,
            "W": 11.4,
            "Zr": 0.0,
            "Temperature (C)": 900,
            "time (h)": 4,
            "specific mass gain (mg/cm2)": 14.72,
            "source": "https://doi.org/10.1016/j.corsci.2010.05.009"
        },
        {
            "Alloy formula": "15CrNbW",
            "Al": 0.0,
            "Cr": 13.2,
            "Hf": 0.0,
            "Mo": 0.0,
            "Nb": 75.4,
            "Si": 0.0,
            "Ta": 0.0,
            "Ti": 0.0,
            "V": 0.0,
            "W": 11.4,
            "Zr": 0.0,
            "Temperature (C)": 1100,
            "time (h)": 4,
            "specific mass gain (mg/cm2)": 35.78,
            "source": "https://doi.org/10.1016/j.corsci.2010.05.009"
        },
        {
            "Alloy formula": "15CrNbW",
            "Al": 0.0,
            "Cr": 13.2,
            "Hf": 0.0,
            "Mo": 0.0,
            "Nb": 75.4,
            "Si": 0.0,
            "Ta": 0.0,
            "Ti": 0.0,
            "V": 0.0,
            "W": 11.4,
            "Zr": 0.0,
            "Temperature (C)": 1300,
            "time (h)": 4,
            "specific mass gain (mg/cm2)": 37.54,
            "source": "https://doi.org/10.1016/j.corsci.2010.05.009"
        },
        {
            "Alloy formula": "20CrNbW",
            "Al": 0.0,
            "Cr": 17.85,
            "Hf": 0.0,
            "Mo": 0.0,
            "Nb": 70.75,
            "Si": 0.0,
            "Ta": 0.0,
            "Ti": 0.0,
            "V": 0.0,
            "W": 11.4,
            "Zr": 0.0,
            "Temperature (C)": 900,
            "time (h)": 4,
            "specific mass gain (mg/cm2)": 15.4,
            "source": "https://doi.org/10.1016/j.corsci.2010.05.009"
        },
        {
            "Alloy formula": "20CrNbW",
            "Al": 0.0,
            "Cr": 17.85,
            "Hf": 0.0,
            "Mo": 0.0,
            "Nb": 70.75,
            "Si": 0.0,
            "Ta": 0.0,
            "Ti": 0.0,
            "V": 0.0,
            "W": 11.4,
            "Zr": 0.0,
            "Temperature (C)": 1100,
            "time (h)": 4,
            "specific mass gain (mg/cm2)": 24.5,
            "source": "https://doi.org/10.1016/j.corsci.2010.05.009"
        },
        {
            "Alloy formula": "20CrNbW",
            "Al": 0.0,
            "Cr": 17.85,
            "Hf": 0.0,
            "Mo": 0.0,
            "Nb": 70.75,
            "Si": 0.0,
            "Ta": 0.0,
            "Ti": 0.0,
            "V": 0.0,
            "W": 11.4,
            "Zr": 0.0,
            "Temperature (C)": 1300,
            "time (h)": 4,
            "specific mass gain (mg/cm2)": 34.59,
            "source": "https://doi.org/10.1016/j.corsci.2010.05.009"
        },
        {
            "Alloy formula": "25CrNbW",
            "Al": 0.0,
            "Cr": 25.4,
            "Hf": 0.0,
            "Mo": 0.0,
            "Nb": 63.55,
            "Si": 0.0,
            "Ta": 0.0,
            "Ti": 0.0,
            "V": 0.0,
            "W": 11.05,
            "Zr": 0.0,
            "Temperature (C)": 900,
            "time (h)": 4,
            "specific mass gain (mg/cm2)": 21.81,
            "source": "https://doi.org/10.1016/j.corsci.2010.05.009"
        },
        {
            "Alloy formula": "25CrNbW",
            "Al": 0.0,
            "Cr": 25.4,
            "Hf": 0.0,
            "Mo": 0.0,
            "Nb": 63.55,
            "Si": 0.0,
            "Ta": 0.0,
            "Ti": 0.0,
            "V": 0.0,
            "W": 11.05,
            "Zr": 0.0,
            "Temperature (C)": 1100,
            "time (h)": 4,
            "specific mass gain (mg/cm2)": 8.21,
            "source": "https://doi.org/10.1016/j.corsci.2010.05.009"
        },
        {
            "Alloy formula": "25CrNbW",
            "Al": 0.0,
            "Cr": 25.4,
            "Hf": 0.0,
            "Mo": 0.0,
            "Nb": 63.55,
            "Si": 0.0,
            "Ta": 0.0,
            "Ti": 0.0,
            "V": 0.0,
            "W": 11.05,
            "Zr": 0.0,
            "Temperature (C)": 1300,
            "time (h)": 4,
            "specific mass gain (mg/cm2)": 12.13,
            "source": "https://doi.org/10.1016/j.corsci.2010.05.009"
        },
        {
            "Alloy formula": "30CrNbW",
            "Al": 0.0,
            "Cr": 29.25,
            "Hf": 0.0,
            "Mo": 0.0,
            "Nb": 61.65,
            "Si": 0.0,
            "Ta": 0.0,
            "Ti": 0.0,
            "V": 0.0,
            "W": 9.1,
            "Zr": 0.0,
            "Temperature (C)": 900,
            "time (h)": 4,
            "specific mass gain (mg/cm2)": 19.08,
            "source": "https://doi.org/10.1016/j.corsci.2010.05.009"
        },
        {
            "Alloy formula": "30CrNbW",
            "Al": 0.0,
            "Cr": 29.25,
            "Hf": 0.0,
            "Mo": 0.0,
            "Nb": 61.65,
            "Si": 0.0,
            "Ta": 0.0,
            "Ti": 0.0,
            "V": 0.0,
            "W": 9.1,
            "Zr": 0.0,
            "Temperature (C)": 1100,
            "time (h)": 4,
            "specific mass gain (mg/cm2)": 6.4,
            "source": "https://doi.org/10.1016/j.corsci.2010.05.009"
        },
        {
            "Alloy formula": "30CrNbW",
            "Al": 0.0,
            "Cr": 29.25,
            "Hf": 0.0,
            "Mo": 0.0,
            "Nb": 61.65,
            "Si": 0.0,
            "Ta": 0.0,
            "Ti": 0.0,
            "V": 0.0,
            "W": 9.1,
            "Zr": 0.0,
            "Temperature (C)": 1300,
            "time (h)": 4,
            "specific mass gain (mg/cm2)": 10.0,
            "source": "https://doi.org/10.1016/j.corsci.2010.05.009"
        },
        {
            "Alloy formula": "AlMo0.5NbTa0.5TiZr",
            "Al": 18.92,
            "Cr": 0.0,
            "Hf": 0.0,
            "Mo": 10.29,
            "Nb": 20.16,
            "Si": 0.0,
            "Ta": 11.32,
            "Ti": 19.33,
            "V": 0.0,
            "W": 0.0,
            "Zr": 19.98,
            "Temperature (C)": 800,
            "time (h)": 4,
            "specific mass gain (mg/cm2)": 1.51,
            "source": "https://doi.org/10.1016/j.vacuum.2022.111069"
        },
        {
            "Alloy formula": "TaTiCr",
            "Al": 0.0,
            "Cr": 32.6,
            "Hf": 0.0,
            "Mo": 0.0,
            "Nb": 0.0,
            "Si": 0.0,
            "Ta": 30.6,
            "Ti": 36.8,
            "V": 0.0,
            "W": 0.0,
            "Zr": 0.0,
            "Temperature (C)": 1200,
            "time (h)": 4,
            "specific mass gain (mg/cm2)": 4.82,
            "source": "https://doi.org/10.1016/j.jallcom.2023.169000"
        },
        {
            "Alloy formula": "Ta4TiCr3",
            "Al": 0.0,
            "Cr": 37.9,
            "Hf": 0.0,
            "Mo": 0.0,
            "Nb": 0.0,
            "Si": 0.0,
            "Ta": 49.9,
            "Ti": 12.2,
            "V": 0.0,
            "W": 0.0,
            "Zr": 0.0,
            "Temperature (C)": 1200,
            "time (h)": 4,
            "specific mass gain (mg/cm2)": 7.09,
            "source": "https://doi.org/10.1016/j.jallcom.2023.169000"
        },
        {
            "Alloy formula": "Ta4Ti3Cr",
            "Al": 0.0,
            "Cr": 11.9,
            "Hf": 0.0,
            "Mo": 0.0,
            "Nb": 0.0,
            "Si": 0.0,
            "Ta": 50.9,
            "Ti": 37.2,
            "V": 0.0,
            "W": 0.0,
            "Zr": 0.0,
            "Temperature (C)": 1200,
            "time (h)": 4,
            "specific mass gain (mg/cm2)": 25.25,
            "source": "https://doi.org/10.1016/j.jallcom.2023.169000"
        },
        {
            "Alloy formula": "Ta2TiCr",
            "Al": 0.0,
            "Cr": 31.0,
            "Hf": 0.0,
            "Mo": 0.0,
            "Nb": 0.0,
