Repository: human007-debug/aero-opt-research

# aero-opt-research

LLM-guided vs. classical optimisation of aerospace design problems. See `CLAUDE.md` for the full research plan and rules.

## Status

| Problem | Evaluator | Physics tests | Benchmark reproduced | Search |
|---|---|---|---|---|
| C1 buckling stacking | CLT + closed-form SS-plate buckling | passing | **no**: values in `problem.yaml` need verifying against Le Riche & Haftka (1993) | blocked |
| C2 tow-steered plate | Two-step Rayleigh-Ritz: in-plane prebuckling on the quarter plate, then buckling | passing | **no**: benchmark cases still to be taken from Gürdal & Olmedo / Gürdal, Tatting & Wu | blocked |

File: problems/M3_rhea_oxidation/data/raw/alloy_oxidation_886_202406_with_metadata.json (part 4 of 11)
{
            "Si": 0.0,
            "Ta": 46.5,
            "Ti": 22.5,
            "V": 0.0,
            "W": 0.0,
            "Zr": 0.0,
            "Temperature (C)": 1200,
            "time (h)": 4,
            "specific mass gain (mg/cm2)": 53.62,
            "source": "https://doi.org/10.1016/j.jallcom.2023.169000"
        },
        {
            "Alloy formula": "Mo0.5NbHf0.25CrTiAl",
            "Al": 21.05,
            "Cr": 21.05,
            "Hf": 5.26,
            "Mo": 10.53,
            "Nb": 21.05,
            "Si": 0.0,
            "Ta": 0.0,
            "Ti": 21.05,
            "V": 0.0,
            "W": 0.0,
            "Zr": 0.0,
            "Temperature (C)": 1200,
            "time (h)": 4,
            "specific mass gain (mg/cm2)": 7.5,
            "source": "https://doi.org/10.1088/2053-1591/ac8e50"
        },
        {
            "Alloy formula": "Mo0.5NbHf0.25CrZr0.5TiAl",
            "Al": 19.05,
            "Cr": 19.05,
            "Hf": 4.76,
            "Mo": 9.52,
            "Nb": 19.05,
            "Si": 0.0,
            "Ta": 0.0,
            "Ti": 19.05,
            "V": 0.0,
            "W": 0.0,
            "Zr": 9.52,
            "Temperature (C)": 1200,
            "time (h)": 4,
            "specific mass gain (mg/cm2)": 35.0,
            "source": "https://doi.org/10.1088/2053-1591/ac8e50"
        },
        {
            "Alloy formula": "Mo0.5NbHf0.25CrZrTiAl",
            "Al": 17.39,
            "Cr": 17.39,
            "Hf": 4.35,
            "Mo": 8.69,
            "Nb": 17.39,
            "Si": 0.0,
            "Ta": 0.0,
            "Ti": 17.39,
            "V": 0.0,
            "W": 0.0,
            "Zr": 17.39,
            "Temperature (C)": 1200,
            "time (h)": 4,
            "specific mass gain (mg/cm2)": 56.1,
            "source": "https://doi.org/10.1088/2053-1591/ac8e50"
        },
        {
            "Alloy formula": "WMoTaNb",
            "Al": 0.0,
            "Cr": 0.0,
            "Hf": 0.0,
            "Mo": 23.3,
            "Nb": 22.1,
            "Si": 0.0,
            "Ta": 26.5,
            "Ti": 0.0,
            "V": 0.0,
            "W": 28.2,
            "Zr": 0.0,
            "Temperature (C)": 1000,
            "time (h)": 4,
            "specific mass gain (mg/cm2)": 38.0,
            "source": "https://doi.org/10.3390/met12010041"
        },
        {
            "Alloy formula": "WMoTaNbV",
            "Al": 0.0,
            "Cr": 0.0,
            "Hf": 0.0,
            "Mo": 19.5,
            "Nb": 17.8,
            "Si": 0.0,
            "Ta": 22.2,
            "Ti": 0.0,
            "V": 17.8,
            "W": 22.7,
            "Zr": 0.0,
            "Temperature (C)": 1000,
            "time (h)": 4,
            "specific mass gain (mg/cm2)": 39.0,
            "source": "https://doi.org/10.3390/met12010041"
        },
        {
            "Alloy formula": "WMoTaNbTi",
            "Al": 0.0,
            "Cr": 0.0,
            "Hf": 0.0,
            "Mo": 18.0,
            "Nb": 17.1,
            "Si": 0.0,
            "Ta": 23.4,
            "Ti": 15.1,
            "V": 0.0,
            "W": 26.4,
            "Zr": 0.0,
            "Temperature (C)": 1000,
            "time (h)": 4,
            "specific mass gain (mg/cm2)": 53.0,
            "source": "https://doi.org/10.3390/met12010041"
        },
        {
            "Alloy formula": "Al5(TiZrHfNb)95",
            "Al": 5.0,
            "Cr": 0.0,
            "Hf": 23.75,
            "Mo": 0.0,
            "Nb": 23.75,
            "Si": 0.0,
            "Ta": 0.0,
            "Ti": 23.75,
            "V": 0.0,
            "W": 0.0,
            "Zr": 23.75,
            "Temperature (C)": 800,
            "time (h)": 4,
            "specific mass gain (mg/cm2)": 90.0,
            "source": "https://doi.org/10.1016/j.matchar.2022.111921"
        },
        {
            "Alloy formula": "Al7(TiZrHfNb)93",
            "Al": 7.0,
            "Cr": 0.0,
            "Hf": 23.25,
            "Mo": 0.0,
            "Nb": 23.25,
            "Si": 0.0,
            "Ta": 0.0,
            "Ti": 23.25,
            "V": 0.0,
            "W": 0.0,
            "Zr": 23.25,
            "Temperature (C)": 800,
            "time (h)": 4,
            "specific mass gain (mg/cm2)": 135.0,
            "source": "https://doi.org/10.1016/j.matchar.2022.111921"
        },
        {
            "Alloy formula": "Al12(TiZrHfNb)88",
            "Al": 12.0,
            "Cr": 0.0,
            "Hf": 22.0,
            "Mo": 0.0,
            "Nb": 22.0,
            "Si": 0.0,
            "Ta": 0.0,
            "Ti": 22.0,
            "V": 0.0,
            "W": 0.0,
            "Zr": 22.0,
            "Temperature (C)": 800,
            "time (h)": 4,
            "specific mass gain (mg/cm2)": 290.0,
            "source": "https://doi.org/10.1016/j.matchar.2022.111921"
        },
        {
            "Alloy formula": "AlMo0.5NbTa0.5TiZr",
            "Al": 18.92,
            "Cr": 0.0,
            "Hf": 0.0,
            "Mo": 10.29,
            "Nb": 20.16,
            "Si": 0.0,
            "Ta": 11.32,
            "Ti": 19.33,
            "V": 0.0,
            "W": 0.0,
            "Zr": 19.98,
            "Temperature (C)": 900,
            "time (h)": 4,
            "specific mass gain (mg/cm2)": 5.1,
            "source": "https://doi.org/10.1016/j.ijrmhm.2022.105812"
        },
        {
            "Alloy formula": "Al1.25Mo0.5NbTa0.5TiZr",
            "Al": 21.95,
            "Cr": 0.0,
            "Hf": 0.0,
            "Mo": 9.92,
            "Nb": 19.75,
            "Si": 0.0,
            "Ta": 11.02,
            "Ti": 18.78,
            "V": 0.0,
            "W": 0.0,
            "Zr": 18.58,
            "Temperature (C)": 900,
            "time (h)": 4,
            "specific mass gain (mg/cm2)": 4.4,
            "source": "https://doi.org/10.1016/j.ijrmhm.2022.105812"
        },
        {
            "Alloy formula": "Al1.5Mo0.5NbTa0.5TiZr",
            "Al": 24.58,
            "Cr": 0.0,
            "Hf": 0.0,
            "Mo": 9.62,
            "Nb": 19.06,
            "Si": 0.0,
            "Ta": 10.74,
            "Ti": 17.98,
            "V": 0.0,
            "W": 0.0,
            "Zr": 18.02,
            "Temperature (C)": 900,
            "time (h)": 4,
            "specific mass gain (mg/cm2)": 3.7,
            "source": "https://doi.org/10.1016/j.ijrmhm.2022.105812"
        },
        {
            "Alloy formula": "AlMo0.5NbTa0.5TiZr",
            "Al": 18.92,
            "Cr": 0.0,
            "Hf": 0.0,
            "Mo": 10.29,
            "Nb": 20.16,
            "Si": 0.0,
            "Ta": 11.32,
            "Ti": 19.33,
            "V": 0.0,
            "W": 0.0,
            "Zr": 19.98,
            "Temperature (C)": 1000,
            "time (h)": 4,
            "specific mass gain (mg/cm2)": 10.8,
            "source": "https://doi.org/10.1016/j.ijrmhm.2022.105812"
        },
        {
            "Alloy formula": "Al1.25Mo0.5NbTa0.5TiZr",
            "Al": 21.95,
            "Cr": 0.0,
            "Hf": 0.0,
            "Mo": 9.92,
            "Nb": 19.75,
            "Si": 0.0,
            "Ta": 11.02,
            "Ti": 18.78,
            "V": 0.0,
            "W": 0.0,
            "Zr": 18.58,
            "Temperature (C)": 1000,
            "time (h)": 4,
            "specific mass gain (mg/cm2)": 9.9,
            "source": "https://doi.org/10.1016/j.ijrmhm.2022.105812"
        },
        {
            "Alloy formula": "Al1.5Mo0.5NbTa0.5TiZr",
            "Al": 24.58,
            "Cr": 0.0,
            "Hf": 0.0,
            "Mo": 9.62,
            "Nb": 19.06,
            "Si": 0.0,
            "Ta": 10.74,
            "Ti": 17.98,
            "V": 0.0,
            "W": 0.0,
            "Zr": 18.02,
            "Temperature (C)": 1000,
            "time (h)": 4,
            "specific mass gain (mg/cm2)": 9.1,
            "source": "https://doi.org/10.1016/j.ijrmhm.2022.105812"
        },
        {
            "Alloy formula": "WTaNbTiAl",
            "Al": 20.0,
            "Cr": 0.0,
            "Hf": 0.0,
            "Mo": 0.0,
            "Nb": 20.0,
            "Si": 0.0,
            "Ta": 20.0,
            "Ti": 20.0,
            "V": 0.0,
            "W": 0.0,
            "Zr": 0.0,
            "Temperature (C)": 1000,
            "time (h)": 4,
            "specific mass gain (mg/cm2)": 3.73,
            "source": "https://doi.org/10.1016/j.corsci.2022.110377"
        },
        {
            "Alloy formula": "CrMoTaTi",
            "Al": 0.0,
            "Cr": 25.0,
            "Hf": 0.0,
            "Mo": 25.0,
            "Nb": 0.0,
            "Si": 0.0,
            "Ta": 25.0,
            "Ti": 25.0,
            "V": 0.0,
            "W": 0.0,
            "Zr": 0.0,
            "Temperature (C)": 1000,
            "time (h)": 4,
            "specific mass gain (mg/cm2)": 2.1,
            "source": "https://doi.org/10.1016/j.ijrmhm.2021.105755"
        },
        {
            "Alloy formula": "MoTaTiCr",
            "Al": 0.0,
            "Cr": 25.0,
            "Hf": 0.0,
            "Mo": 25.0,
            "Nb": 0.0,
            "Si": 0.0,
            "Ta": 25.0,
            "Ti": 25.0,
            "V": 0.0,
            "W": 0.0,
            "Zr": 0.0,
            "Temperature (C)": 1000,
            "time (h)": 4,
            "specific mass gain (mg/cm2)": 0.8,
            "source": "https://doi.org/10.1016/j.jallcom.2021.162733"
        },
        {
            "Alloy formula": "WTaTiCr",
            "Al": 0.0,
            "Cr": 25.0,
            "Hf": 0.0,
            "Mo": 0.0,
            "Nb": 0.0,
            "Si": 0.0,
            "Ta": 25.0,
            "Ti": 25.0,
            "V": 0.0,
            "W": 25.0,
            "Zr": 0.0,
            "Temperature (C)": 1000,
            "time (h)": 4,
            "specific mass gain (mg/cm2)": 3.4,
            "source": "https://doi.org/10.1016/j.jallcom.2021.162733"
        },
        {
            "Alloy formula": "WMoTaTiCr",
            "Al": 0.0,
            "Cr": 20.0,
            "Hf": 0.0,
            "Mo": 20.0,
            "Nb": 0.0,
            "Si": 0.0,
            "Ta": 20.0,
            "Ti": 20.0,
            "V": 0.0,
            "W": 20.0,
            "Zr": 0.0,
            "Temperature (C)": 1000,
            "time (h)": 4,
            "specific mass gain (mg/cm2)": 5.4,
            "source": "https://doi.org/10.1016/j.jallcom.2021.162733"
        },
        {
            "Alloy formula": "WTaAlCr",
            "Al": 25.0,
            "Cr": 25.0,
            "Hf": 0.0,
            "Mo": 0.0,
            "Nb": 0.0,
            "Si": 0.0,
            "Ta": 25.0,
            "Ti": 0.0,
            "V": 0.0,
            "W": 25.0,
            "Zr": 0.0,
            "Temperature (C)": 1000,
            "time (h)": 4,
            "specific mass gain (mg/cm2)": 6.8,
            "source": "https://doi.org/10.1016/j.jallcom.2021.162733"
        },
        {
            "Alloy formula": "WMoTaAlCr",
            "Al": 20.0,
            "Cr": 20.0,
            "Hf": 0.0,
            "Mo": 20.0,
            "Nb": 0.0,
            "Si": 0.0,
            "Ta": 20.0,
            "Ti": 0.0,
            "V": 0.0,
            "W": 20.0,
            "Zr": 0.0,
            "Temperature (C)": 1000,
            "time (h)": 4,
            "specific mass gain (mg/cm2)": 2.7,
            "source": "https://doi.org/10.1016/j.jallcom.2021.162733"
        },
        {
            "Alloy formula": "AlCrTiMo",
            "Al": 25.0,
            "Cr": 25.0,
            "Hf": 0.0,
            "Mo": 25.0,
            "Nb": 0.0,
            "Si": 0.0,
            "Ta": 0.0,
            "Ti": 25.0,
            "V": 0.0,
            "W": 0.0,
            "Zr": 0.0,
            "Temperature (C)": 1000,
            "time (h)": 4,
            "specific mass gain (mg/cm2)": 8.0,
            "source": "https://doi.org/10.1007/s10853-020-05480-y"
        },
        {
            "Alloy formula": "Al0.75CrTiMo",
            "Al": 20.0,
            "Cr": 26.66,
            "Hf": 0.0,
            "Mo": 26.66,
            "Nb": 0.0,
            "Si": 0.0,
            "Ta": 0.0,
            "Ti": 26.66,
            "V": 0.0,
            "W": 0.0,
            "Zr": 0.0,
            "Temperature (C)": 1000,
            "time (h)": 4,
            "specific mass gain (mg/cm2)": 6.5,
            "source": "https://doi.org/10.1007/s10853-020-05480-y"
        },
        {
            "Alloy formula": "Al0.5CrTiMo",
            "Al": 14.29,
            "Cr": 28.57,
            "Hf": 0.0,
            "Mo": 28.57,
            "Nb": 0.0,
            "Si": 0.0,
            "Ta": 0.0,
            "Ti": 28.57,
            "V": 0.0,
            "W": 0.0,
            "Zr": 0.0,
            "Temperature (C)": 1000,
            "time (h)": 4,
            "specific mass gain (mg/cm2)": 6.0,
            "source": "https://doi.org/10.1007/s10853-020-05480-y"
        },
        {
            "Alloy formula": "Al0.25CrTiMo",
            "Al": 7.69,
            "Cr": 30.77,
            "Hf": 0.0,
            "Mo": 30.77,
            "Nb": 0.0,
            "Si": 0.0,
            "Ta": 0.0,
            "Ti": 30.77,
            "V": 0.0,
            "W": 0.0,
            "Zr": 0.0,
            "Temperature (C)": 1000,
            "time (h)": 4,
            "specific mass gain (mg/cm2)": 9.2,
            "source": "https://doi.org/10.1007/s10853-020-05480-y"
        },
        {
            "Alloy formula": "MoTaTi",
            "Al": 0.0,
            "Cr": 0.0,
            "Hf": 0.0,
            "Mo": 33.33,
            "Nb": 0.0,
            "Si": 0.0,
            "Ta": 33.33,
            "Ti": 33.33,
            "V": 0.0,
            "W": 0.0,
            "Zr": 0.0,
            "Temperature (C)": 1000,
            "time (h)": 4,
            "specific mass gain (mg/cm2)": 19.0,
            "source": "https://doi.org/10.1007/s40843-020-1332-2"
        },
        {
            "Alloy formula": "MoTaTiAl",
            "Al": 25.0,
            "Cr": 0.0,
            "Hf": 0.0,
            "Mo": 25.0,
            "Nb": 0.0,
            "Si": 0.0,
            "Ta": 25.0,
            "Ti": 25.0,
            "V": 0.0,
            "W": 0.0,
            "Zr": 0.0,
            "Temperature (C)": 1000,
            "time (h)": 4,
            "specific mass gain (mg/cm2)": 2.24,
            "source": "https://doi.org/10.1007/s40843-020-1332-2"
        },
        {
            "Alloy formula": "MoTaTiCr",
            "Al": 0.0,
            "Cr": 25.0,
            "Hf": 0.0,
            "Mo": 25.0,
            "Nb": 0.0,
            "Si": 0.0,
            "Ta": 25.0,
            "Ti": 25.0,
            "V": 0.0,
            "W": 0.0,
            "Zr": 0.0,
            "Temperature (C)": 1000,
            "time (h)": 4,
            "specific mass gain (mg/cm2)": 0.75,
            "source": "https://doi.org/10.1007/s40843-020-1332-2"
        },
        {
            "Alloy formula": "MoTaTiCrAl",
            "Al": 20.0,
            "Cr": 20.0,
            "Hf": 0.0,
            "Mo": 20.0,
            "Nb": 0.0,
            "Si": 0.0,
            "Ta": 20.0,
            "Ti": 20.0,
            "V": 0.0,
            "W": 0.0,
            "Zr": 0.0,
            "Temperature (C)": 1000,
            "time (h)": 4,
            "specific mass gain (mg/cm2)": 1.53,
            "source": "https://doi.org/10.1007/s40843-020-1332-2"
        },
        {
            "Alloy formula": "NbCrMo0.5Ta0.5TiZr",
            "Al": 0.0,
            "Cr": 18.39,
            "Hf": 0.0,
            "Mo": 10.04,
            "Nb": 21.84,
            "Si": 0.0,
            "Ta": 11.86,
            "Ti": 19.4,
            "V": 0.0,
            "W": 0.0,
            "Zr": 18.48,
            "Temperature (C)": 1000,
            "time (h)": 4,
            "specific mass gain (mg/cm2)": 20.0,
            "source": "https://doi.org/10.1007/s10853-012-6582-0"
        },
        {
            "Alloy formula": "Al0.5NbTaTi",
            "Al": 8.6,
            "Cr": 0.0,
            "Hf": 0.0,
            "Mo": 0.0,
            "Nb": 30.1,
            "Si": 0.0,
            "Ta": 35.2,
            "Ti": 26.1,
            "V": 0.0,
            "W": 0.0,
            "Zr": 0.0,
            "Temperature (C)": 1000,
            "time (h)": 4,
            "specific mass gain (mg/cm2)": 9.235,
            "source": "Tom_ini"
        },
        {
            "Alloy formula": "Al0.5CrMoNbTi",
            "Al": 10.3,
            "Cr": 21.0,
            "Hf": 0.0,
            "Mo": 23.9,
            "Nb": 23.4,
            "Si": 0.0,
            "Ta": 0.0,
            "Ti": 21.5,
            "V": 0.0,
            "W": 0.0,
            "Zr": 0.0,
            "Temperature (C)": 1000,
            "time (h)": 4,
            "specific mass gain (mg/cm2)": 0.543,
            "source": "Tom_ini"
        },
        {
            "Alloy formula": "Al0.5CrMoNbTaTi",
            "Al": 6.9,
            "Cr": 15.7,
            "Hf": 0.0,
            "Mo": 20.6,
            "Nb": 18.7,
            "Si": 0.0,
            "Ta": 21.6,
            "Ti": 16.5,
            "V": 0.0,
            "W": 0.0,
            "Zr": 0.0,
            "Temperature (C)": 1000,
            "time (h)": 4,
            "specific mass gain (mg/cm2)": 0.752,
            "source": "Tom_ini"
        },
        {
            "Alloy formula": "CrNbTaTiZr",
            "Al": 0.0,
            "Cr": 21.2,
            "Hf": 0.0,
            "Mo": 0.0,
            "Nb": 19.1,
            "Si": 0.0,
            "Ta": 19.3,
            "Ti": 19.3,
            "V": 0.0,
            "W": 0.0,
            "Zr": 21.0,
            "Temperature (C)": 1000,
            "time (h)": 4,
            "specific mass gain (mg/cm2)": 27.572,
            "source": "Tom_ini"
        },
        {
            "Alloy formula": "CrNbTaTiZr-BCC",
            "Al": 0.0,
            "Cr": 12.6,
            "Hf": 0.0,
            "Mo": 0.0,
            "Nb": 27.5,
            "Si": 0.0,
            "Ta": 36.2,
            "Ti": 15.8,
            "V": 0.0,
            "W": 0.0,
            "Zr": 7.9,
            "Temperature (C)": 1000,
            "time (h)": 4,
            "specific mass gain (mg/cm2)": 25.294,
            "source": "Tom_ini"
        },
        {
            "Alloy formula": "Al0.5CrNbTaTiZr",
            "Al": 10.0,
            "Cr": 19.6,
            "Hf": 0.0,
            "Mo": 0.0,
            "Nb": 16.3,
            "Si": 0.0,
            "Ta": 17.5,
            "Ti": 17.0,
            "V": 0.0,
            "W": 0.0,
            "Zr": 19.5,
            "Temperature (C)": 1000,
            "time (h)": 4,
            "specific mass gain (mg/cm2)": 9.181,
            "source": "Tom_ini"
        },
        {
            "Alloy formula": "Al0.5CrNbTaTiZr-BCC",
            "Al": 7.49,
            "Cr": 15.97,
            "Hf": 0.0,
            "Mo": 0.0,
            "Nb": 23.86,
            "Si": 0.0,
            "Ta": 31.01,
            "Ti": 14.05,
            "V": 0.0,
            "W": 0.0,
            "Zr": 7.62,
            "Temperature (C)": 1000,
            "time (h)": 4,
            "specific mass gain (mg/cm2)": 12.945,
            "source": "Tom_ini"
        },
        {
            "Alloy formula": "NbTaTi",
            "Al": 0.0,
            "Cr": 0.0,
            "Hf": 0.0,
            "Mo": 0.0,
            "Nb": 33.1,
            "Si": 0.0,
            "Ta": 36.2,
            "Ti": 30.7,
            "V": 0.0,
            "W": 0.0,
            "Zr": 0.0,
            "Temperature (C)": 1000,
            "time (h)": 4,
            "specific mass gain (mg/cm2)": 11.958,
            "source": "Tom_ini"
        },
        {
            "Alloy formula": "Cr0.25NbTaTi",
            "Al": 0.0,
            "Cr": 10.9,
            "Hf": 0.0,
            "Mo": 0.0,
            "Nb": 27.1,
            "Si": 0.0,
            "Ta": 28.8,
            "Ti": 33.2,
            "V": 0.0,
            "W": 0.0,
            "Zr": 0.0,
            "Temperature (C)": 1000,
            "time (h)": 4,
            "specific mass gain (mg/cm2)": 11.534,
            "source": "Tom_ini"
        },
        {
            "Alloy formula": "Cr-31Nb",
            "Al": 0.0,
            "Cr": 69.0,
            "Hf": 0.0,
            "Mo": 0.0,
            "Nb": 31.0,
            "Si": 0.0,
            "Ta": 0.0,
            "Ti": 0.0,
            "V": 0.0,
            "W": 0.0,
            "Zr": 0.0,
            "Temperature (C)": 1100,
            "time (h)": 10,
            "specific mass gain (mg/cm2)": 4.41,
            "source": "http://dx.doi.org/10.1179/mht.2000.17.2.009"
        },
        {
            "Alloy formula": "Cr-18.5Nb",
            "Al": 0.0,
            "Cr": 81.5,
            "Hf": 0.0,
            "Mo": 0.0,
            "Nb": 18.5,
            "Si": 0.0,
            "Ta": 0.0,
            "Ti": 0.0,
            "V": 0.0,
            "W": 0.0,
            "Zr": 0.0,
            "Temperature (C)": 1100,
            "time (h)": 10,
            "specific mass gain (mg/cm2)": 10.52,
            "source": "http://dx.doi.org/10.1179/mht.2000.17.2.009"
        },
        {
            "Alloy formula": "Cr-31Ta",
            "Al": 0.0,
            "Cr": 69.0,
            "Hf": 0.0,
            "Mo": 0.0,
            "Nb": 31.0,
            "Si": 0.0,
            "Ta": 0.0,
            "Ti": 0.0,
            "V": 0.0,
            "W": 0.0,
            "Zr": 0.0,
            "Temperature (C)": 1100,
            "time (h)": 10,
            "specific mass gain (mg/cm2)": 7.39,
            "source": "http://dx.doi.org/10.1179/mht.2000.17.2.009"
        },
        {
            "Alloy formula": "Cr-9.5Ta",
            "Al": 0.0,
            "Cr": 90.5,
            "Hf": 0.0,
            "Mo": 0.0,
            "Nb": 9.5,
            "Si": 0.0,
            "Ta": 0.0,
            "Ti": 0.0,
            "V": 0.0,
            "W": 0.0,
            "Zr": 0.0,
            "Temperature (C)": 1100,
            "time (h)": 10,
            "specific mass gain (mg/cm2)": 4.93,
            "source": "http://dx.doi.org/10.1179/mht.2000.17.2.009"
        },
        {
            "Alloy formula": "AlTi",
            "Al": 53.46,
            "Cr": 0.0,
            "Hf": 0.0,
            "Mo": 0.0,
            "Nb": 0.0,
            "Si": 0.0,
            "Ta": 0.0,
            "Ti": 46.54,
            "V": 0.0,
            "W": 0.0,
            "Zr": 0.0,
            "Temperature (C)": 900,
            "time (h)": 10,
            "specific mass gain (mg/cm2)": 0.97,
            "source": "https://doi.org/10.1016/0956-716X(95)00327-R"
        },
        {
            "Alloy formula": "AlTi-10wtCr",
            "Al": 47.78,
            "Cr": 7.17,
            "Hf": 0.0,
            "Mo": 0.0,
            "Nb": 0.0,
            "Si": 0.0,
            "Ta": 0.0,
            "Ti": 45.05,
            "V": 0.0,
            "W": 0.0,
            "Zr": 0.0,
            "Temperature (C)": 900,
            "time (h)": 10,
            "specific mass gain (mg/cm2)": 2.8,
            "source": "https://doi.org/10.1016/0956-716X(95)00327-R"
        },
        {
            "Alloy formula": "AlTi-5wtCr",
            "Al": 53.83,
            "Cr": 3.15,
            "Hf": 0.0,
            "Mo": 0.0,
            "Nb": 0.0,
            "Si": 0.0,
            "Ta": 0.0,
            "Ti": 43.02,
            "V": 0.0,
            "W": 0.0,
            "Zr": 0.0,
            "Temperature (C)": 900,
            "time (h)": 10,
            "specific mass gain (mg/cm2)": 3.79,
            "source": "https://doi.org/10.1016/0956-716X(95)00327-R"
        },
        {
            "Alloy formula": "AlTi-5wtMo",
            "Al": 50.52,
            "Cr": 0.0,
            "Hf": 0.0,
            "Mo": 1.98,
            "Nb": 0.0,
            "Si": 0.0,
            "Ta": 0.0,
            "Ti": 47.5,
            "V": 0.0,
            "W": 0.0,
            "Zr": 0.0,
            "Temperature (C)": 900,
            "time (h)": 10,
            "specific mass gain (mg/cm2)": 1.23,
            "source": "https://doi.org/10.1016/0956-716X(95)00327-R"
        },
        {
            "Alloy formula": "AlTi-5wtNb",
            "Al": 51.16,
            "Cr": 0.0,
            "Hf": 0.0,
            "Mo": 0.0,
            "Nb": 2.51,
            "Si": 0.0,
            "Ta": 0.0,
            "Ti": 46.33,
            "V": 0.0,
            "W": 0.0,
            "Zr": 0.0,
            "Temperature (C)": 900,
            "time (h)": 10,
            "specific mass gain (mg/cm2)": 0.77,
            "source": "https://doi.org/10.1016/0956-716X(95)00327-R"
        },
        {
            "Alloy formula": "AlTi-5wtNb",
            "Al": 51.16,
            "Cr": 0.0,
            "Hf": 0.0,
            "Mo": 0.0,
            "Nb": 2.51,
            "Si": 0.0,
            "Ta": 0.0,
            "Ti": 46.33,
            "V": 0.0,
            "W": 0.0,
            "Zr": 0.0,
            "Temperature (C)": 1000,
            "time (h)": 10,
            "specific mass gain (mg/cm2)": 2.07,
            "source": "https://doi.org/10.1016/0956-716X(95)00327-R"
        },
        {
            "Alloy formula": "AlTi-5wtNb",
            "Al": 51.16,
            "Cr": 0.0,
            "Hf": 0.0,
            "Mo": 0.0,
            "Nb": 2.51,
            "Si": 0.0,
            "Ta": 0.0,
            "Ti": 46.33,
            "V": 0.0,
            "W": 0.0,
            "Zr": 0.0,
            "Temperature (C)": 1100,
            "time (h)": 10,
            "specific mass gain (mg/cm2)": 6.34,
            "source": "https://doi.org/10.1016/0956-716X(95)00327-R"
        },
        {
            "Alloy formula": "AlTi-5wtV",
            "Al": 49.6,
            "Cr": 0.0,
            "Hf": 0.0,
            "Mo": 0.0,
            "Nb": 0.0,
            "Si": 0.0,
            "Ta": 0.0,
            "Ti": 46.94,
            "V": 3.46,
            "W": 0.0,
            "Zr": 0.0,
            "Temperature (C)": 900,
            "time (h)": 10,
            "specific mass gain (mg/cm2)": 3.79,
            "source": "https://doi.org/10.1016/0956-716X(95)00327-R"
        },
        {
            "Alloy formula": "AlTi-5wtSi",
            "Al": 48.49,
            "Cr": 0.0,
            "Hf": 0.0,
            "Mo": 0.0,
            "Nb": 0.0,
            "Si": 5.62,
            "Ta": 0.0,
            "Ti": 45.89,
            "V": 0.0,
            "W": 0.0,
            "Zr": 0.0,
            "Temperature (C)": 900,
            "time (h)": 10,
            "specific mass gain (mg/cm2)": 0.52,
            "source": "https://doi.org/10.1016/0956-716X(95)00327-R"
        },
        {
            "Alloy formula": "AlTi-5wtSi",
            "Al": 48.49,
            "Cr": 0.0,
            "Hf": 0.0,
            "Mo": 0.0,
            "Nb": 0.0,
            "Si": 5.62,
            "Ta": 0.0,
            "Ti": 45.89,
            "V": 0.0,
            "W": 0.0,
            "Zr": 0.0,
            "Temperature (C)": 1000,
            "time (h)": 10,
            "specific mass gain (mg/cm2)": 3.13,
            "source": "https://doi.org/10.1016/0956-716X(95)00327-R"
        },
        {
            "Alloy formula": "AlTi-5wtSi",
            "Al": 48.49,
            "Cr": 0.0,
            "Hf": 0.0,
            "Mo": 0.0,
            "Nb": 0.0,
            "Si": 5.62,
            "Ta": 0.0,
            "Ti": 45.89,
            "V": 0.0,
            "W": 0.0,
            "Zr": 0.0,
            "Temperature (C)": 1100,
            "time (h)": 10,
            "specific mass gain (mg/cm2)": 6.68,
            "source": "https://doi.org/10.1016/0956-716X(95)00327-R"
        },
        {
            "Alloy formula": "Al3Ti",
            "Al": 75.0,
            "Cr": 0.0,
            "Hf": 0.0,
            "Mo": 0.0,
            "Nb": 0.0,
            "Si": 0.0,
            "Ta": 0.0,
            "Ti": 25.0,
            "V": 0.0,
            "W": 0.0,
            "Zr": 0.0,
            "Temperature (C)": 1000,
            "time (h)": 10,
            "specific mass gain (mg/cm2)": 0.05,
            "source": "https://doi.org/10.1007/BF01105677"
        },
        {
            "Alloy formula": "AlTi",
            "Al": 50.0,
            "Cr": 0.0,
            "Hf": 0.0,
            "Mo": 0.0,
            "Nb": 0.0,
            "Si": 0.0,
            "Ta": 0.0,
            "Ti": 50.0,
            "V": 0.0,
            "W": 0.0,
            "Zr": 0.0,
            "Temperature (C)": 800,
            "time (h)": 10,
            "specific mass gain (mg/cm2)": 0.24,
            "source": "https://doi.org/10.1007/BF01105677"
        },
        {
            "Alloy formula": "AlTi",
            "Al": 50.0,
            "Cr": 0.0,
            "Hf": 0.0,
            "Mo": 0.0,
            "Nb": 0.0,
            "Si": 0.0,
            "Ta": 0.0,
            "Ti": 50.0,
            "V": 0.0,
            "W": 0.0,
            "Zr": 0.0,
            "Temperature (C)": 900,
            "time (h)": 10,
            "specific mass gain (mg/cm2)": 1.01,
            "source": "https://doi.org/10.1007/BF01105677"
        },
        {
            "Alloy formula": "AlTi",
            "Al": 50.0,
            "Cr": 0.0,
            "Hf": 0.0,
            "Mo": 0.0,
            "Nb": 0.0,
            "Si": 0.0,
            "Ta": 0.0,
            "Ti": 50.0,
            "V": 0.0,
            "W": 0.0,
            "Zr": 0.0,
            "Temperature (C)": 1000,
            "time (h)": 10,
            "specific mass gain (mg/cm2)": 7.97,
            "source": "https://doi.org/10.1007/BF01105677"
        },
        {
            "Alloy formula": "Ti-47Al",
            "Al": 47.12,
            "Cr": 0.0,
            "Hf": 0.0,
            "Mo": 0.0,
            "Nb": 0.0,
            "Si": 0.0,
            "Ta": 0.0,
            "Ti": 52.88,
            "V": 0.0,
            "W": 0.0,
            "Zr": 0.0,
            "Temperature (C)": 800,
            "time (h)": 10,
            "specific mass gain (mg/cm2)": 0.28,
            "source": "https://doi.org/10.1007/BF03027458"
        },
        {
            "Alloy formula": "Ti-47Al",
            "Al": 47.12,
            "Cr": 0.0,
            "Hf": 0.0,
            "Mo": 0.0,
            "Nb": 0.0,
            "Si": 0.0,
            "Ta": 0.0,
            "Ti": 52.88,
            "V": 0.0,
            "W": 0.0,
            "Zr": 0.0,
            "Temperature (C)": 900,
            "time (h)": 10,
            "specific mass gain (mg/cm2)": 0.61,
            "source": "https://doi.org/10.1007/BF03027458"
        },
        {
            "Alloy formula": "Ti-47Al",
            "Al": 47.12,
            "Cr": 0.0,
            "Hf": 0.0,
            "Mo": 0.0,
            "Nb": 0.0,
            "Si": 0.0,
            "Ta": 0.0,
            "Ti": 52.88,
            "V": 0.0,
            "W": 0.0,
            "Zr": 0.0,
            "Temperature (C)": 1000,
            "time (h)": 10,
            "specific mass gain (mg/cm2)": 5.28,
            "source": "https://doi.org/10.1007/BF03027458"
        },
        {
            "Alloy formula": "Ti-51Al",
            "Al": 50.56,
            "Cr": 0.0,
            "Hf": 0.0,
            "Mo": 0.0,
            "Nb": 0.0,
            "Si": 0.0,
            "Ta": 0.0,
            "Ti": 49.44,
            "V": 0.0,
            "W": 0.0,
            "Zr": 0.0,
            "Temperature (C)": 800,
            "time (h)": 10,
            "specific mass gain (mg/cm2)": 0.16,
            "source": "https://doi.org/10.1007/BF03027458"
        },
        {
            "Alloy formula": "Ti-51Al",
            "Al": 50.56,
            "Cr": 0.0,
            "Hf": 0.0,
            "Mo": 0.0,
            "Nb": 0.0,
            "Si": 0.0,
            "Ta": 0.0,
            "Ti": 49.44,
            "V": 0.0,
            "W": 0.0,
            "Zr": 0.0,
            "Temperature (C)": 900,
            "time (h)": 10,
            "specific mass gain (mg/cm2)": 0.87,
            "source": "https://doi.org/10.1007/BF03027458"
        },
        {
            "Alloy formula": "Ti-51Al",
            "Al": 50.56,
            "Cr": 0.0,
            "Hf": 0.0,
            "Mo": 0.0,
            "Nb": 0.0,
            "Si": 0.0,
            "Ta": 0.0,
            "Ti": 49.44,
            "V": 0.0,
            "W": 0.0,
            "Zr": 0.0,
            "Temperature (C)": 1000,
            "time (h)": 10,
            "specific mass gain (mg/cm2)": 4.11,
            "source": "https://doi.org/10.1007/BF03027458"
        },
        {
            "Alloy formula": "Ti-43Al2W0.1Si",
            "Al": 43.0,
            "Cr": 0.0,
            "Hf": 0.0,
            "Mo": 0.0,
            "Nb": 0.0,
            "Si": 0.1,
            "Ta": 0.0,
            "Ti": 54.9,
            "V": 0.0,
            "W": 2.0,
            "Zr": 0.0,
            "Temperature (C)": 800,
            "time (h)": 10,
            "specific mass gain (mg/cm2)": 0.12,
            "source": "https://doi.org/10.1007/BF03027458"
        },
        {
            "Alloy formula": "Ti-43Al2W0.1Si",
            "Al": 43.0,
            "Cr": 0.0,
            "Hf": 0.0,
            "Mo": 0.0,
            "Nb": 0.0,
            "Si": 0.1,
            "Ta": 0.0,
            "Ti": 54.9,
            "V": 0.0,
            "W": 2.0,
            "Zr": 0.0,
            "Temperature (C)": 900,
            "time (h)": 10,
            "specific mass gain (mg/cm2)": 0.28,
            "source": "https://doi.org/10.1007/BF03027458"
        },
        {
            "Alloy formula": "Ti-43Al2W0.1Si",
            "Al": 43.0,
            "Cr": 0.0,
            "Hf": 0.0,
            "Mo": 0.0,
            "Nb": 0.0,
            "Si": 0.1,
            "Ta": 0.0,
            "Ti": 54.9,
            "V": 0.0,
            "W": 2.0,
            "Zr": 0.0,
            "Temperature (C)": 1000,
            "time (h)": 10,
            "specific mass gain (mg/cm2)": 0.99,
            "source": "https://doi.org/10.1007/BF03027458"
        },
        {
            "Alloy formula": "Ti-39.4Al-10V",
            "Al": 39.4,
            "Cr": 0.0,
            "Hf": 0.0,
            "Mo": 0.0,
            "Nb": 0.0,
            "Si": 0.0,
            "Ta": 0.0,
            "Ti": 50.6,
            "V": 10.0,
            "W": 0.0,
            "Zr": 0.0,
            "Temperature (C)": 1000,
            "time (h)": 10,
            "specific mass gain (mg/cm2)": 15.06,
            "source": "https://doi.org/10.1007/BF03027458"
        },
        {
            "Alloy formula": "Ti-48.4Al-1.9W",
            "Al": 48.4,
            "Cr": 0.0,
            "Hf": 0.0,
            "Mo": 0.0,
            "Nb": 0.0,
            "Si": 0.0,
            "Ta": 0.0,
            "Ti": 49.7,
            "V": 0.0,
            "W": 1.9,
            "Zr": 0.0,
            "Temperature (C)": 800,
            "time (h)": 10,
            "specific mass gain (mg/cm2)": 0.17,
            "source": "https://doi.org/10.1007/BF03027458"
        },
        {
            "Alloy formula": "Ti-48.4Al-1.9W",
            "Al": 48.4,
            "Cr": 0.0,
            "Hf": 0.0,
            "Mo": 0.0,
            "Nb": 0.0,
            "Si": 0.0,
            "Ta": 0.0,
            "Ti": 49.7,
            "V": 0.0,
            "W": 1.9,
            "Zr": 0.0,
            "Temperature (C)": 900,
            "time (h)": 10,
            "specific mass gain (mg/cm2)": 0.39,
            "source": "https://doi.org/10.1007/BF03027458"
        },
        {
            "Alloy formula": "Ti-48.4Al-1.9W",
            "Al": 48.4,
            "Cr": 0.0,
            "Hf": 0.0,
            "Mo": 0.0,
            "Nb": 0.0,
            "Si": 0.0,
            "Ta": 0.0,
            "Ti": 49.7,
            "V": 0.0,
            "W": 1.9,
            "Zr": 0.0,
            "Temperature (C)": 1000,
            "time (h)": 10,
            "specific mass gain (mg/cm2)": 0.73,
            "source": "https://doi.org/10.1007/BF03027458"
        },
        {
            "Alloy formula": "Ti-48Al-2Cr2Nb",
            "Al": 48.11,
            "Cr": 2.02,
            "Hf": 0.0,
            "Mo": 0.0,
            "Nb": 2.0,
            "Si": 0.0,
            "Ta": 0.0,
            "Ti": 47.87,
            "V": 0.0,
            "W": 0.0,
            "Zr": 0.0,
            "Temperature (C)": 800,
            "time (h)": 10,
            "specific mass gain (mg/cm2)": 0.1,
            "source": "https://doi.org/10.1007/BF03027458"
        },
        {
            "Alloy formula": "Ti-48Al-2Cr2Nb",
            "Al": 48.11,
            "Cr": 2.02,
            "Hf": 0.0,
            "Mo": 0.0,
            "Nb": 2.0,
            "Si": 0.0,
            "Ta": 0.0,
            "Ti": 47.87,
            "V": 0.0,
            "W": 0.0,
            "Zr": 0.0,
            "Temperature (C)": 900,
            "time (h)": 10,
            "specific mass gain (mg/cm2)": 0.4,
            "source": "https://doi.org/10.1007/BF03027458"
        },
        {
            "Alloy formula": "Ti-48Al-2Cr2Nb",
            "Al": 48.11,
            "Cr": 2.02,
            "Hf": 0.0,
            "Mo": 0.0,
            "Nb": 2.0,
            "Si": 0.0,
            "Ta": 0.0,
            "Ti": 47.87,
            "V": 0.0,
            "W": 0.0,
            "Zr": 0.0,
            "Temperature (C)": 1000,
            "time (h)": 10,
            "specific mass gain (mg/cm2)": 1.68,
            "source": "https://doi.org/10.1007/BF03027458"
        },
        {
            "Alloy formula": "Ti-47Al-4Cr",
            "Al": 47.32,
            "Cr": 3.57,
            "Hf": 0.0,
            "Mo": 0.0,
            "Nb": 0.0,
            "Si": 0.0,
            "Ta": 0.0,
            "Ti": 49.11,
            "V": 0.0,
            "W": 0.0,
            "Zr": 0.0,
            "Temperature (C)": 800,
            "time (h)": 10,
            "specific mass gain (mg/cm2)": 0.05,
            "source": "https://doi.org/10.1007/BF03027458"
        },
        {
            "Alloy formula": "Ti-47Al-4Cr",
            "Al": 47.32,
            "Cr": 3.57,
            "Hf": 0.0,
            "Mo": 0.0,
            "Nb": 0.0,
            "Si": 0.0,
            "Ta": 0.0,
            "Ti": 49.11,
            "V": 0.0,
            "W": 0.0,
            "Zr": 0.0,
            "Temperature (C)": 1000,
            "time (h)": 10,
            "specific mass gain (mg/cm2)": 10.37,
            "source": "https://doi.org/10.1007/BF03027458"
        },
        {
            "Alloy formula": "Ti45Al8Nb",
            "Al": 45.0,
            "Cr": 0.0,
            "Hf": 0.0,
            "Mo": 0.0,
            "Nb": 8.0,
            "Si": 0.0,
            "Ta": 0.0,
            "Ti": 47.0,
            "V": 0.0,
            "W": 0.0,
            "Zr": 0.0,
            "Temperature (C)": 900,
            "time (h)": 10,
            "specific mass gain (mg/cm2)": 0.35,
            "source": "https://doi.org/10.1016/j.intermet.2010.04.012"
        },
        {
            "Alloy formula": "Ti50Al",
            "Al": 50.7,
            "Cr": 0.0,
            "Hf": 0.0,
            "Mo": 0.0,
            "Nb": 0.0,
            "Si": 0.0,
            "Ta": 0.0,
            "Ti": 49.3,
            "V": 0.0,
            "W": 0.0,
            "Zr": 0.0,
            "Temperature (C)": 900,
            "time (h)": 10,
            "specific mass gain (mg/cm2)": 1.45,
            "source": "https://doi.org/10.1023/A:1018839511102"
        },
        {
            "Alloy formula": "Ti50Al2Nb",
            "Al": 50.2,
            "Cr": 0.0,
            "Hf": 0.0,
            "Mo": 0.0,
            "Nb": 1.99,
            "Si": 0.0,
            "Ta": 0.0,
            "Ti": 47.81,
            "V": 0.0,
            "W": 0.0,
            "Zr": 0.0,
            "Temperature (C)": 900,
            "time (h)": 10,
            "specific mass gain (mg/cm2)": 0.81,
            "source": "https://doi.org/10.1023/A:1018839511102"
        },
