Repository: human007-debug/aero-opt-research

# aero-opt-research

LLM-guided vs. classical optimisation of aerospace design problems. See `CLAUDE.md` for the full research plan and rules.

## Status

| Problem | Evaluator | Physics tests | Benchmark reproduced | Search |
|---|---|---|---|---|
| C1 buckling stacking | CLT + closed-form SS-plate buckling | passing | **no**: values in `problem.yaml` need verifying against Le Riche & Haftka (1993) | blocked |
| C2 tow-steered plate | Two-step Rayleigh-Ritz: in-plane prebuckling on the quarter plate, then buckling | passing | **no**: benchmark cases still to be taken from Gürdal & Olmedo / Gürdal, Tatting & Wu | blocked |

File: problems/M3_rhea_oxidation/data/raw/alloy_oxidation_886_202406_with_metadata.json (part 5 of 11)
{
        {
            "Alloy formula": "Ti23Al",
            "Al": 23.0,
            "Cr": 0.0,
            "Hf": 0.0,
            "Mo": 0.0,
            "Nb": 0.0,
            "Si": 0.0,
            "Ta": 0.0,
            "Ti": 77.0,
            "V": 0.0,
            "W": 0.0,
            "Zr": 0.0,
            "Temperature (C)": 900,
            "time (h)": 10,
            "specific mass gain (mg/cm2)": 14.8,
            "source": "https://doi.org/10.1023/A:1018839511102"
        },
        {
            "Alloy formula": "TiAlNb-1",
            "Al": 55.82,
            "Cr": 0.0,
            "Hf": 0.0,
            "Mo": 0.0,
            "Nb": 11.0,
            "Si": 0.0,
            "Ta": 0.0,
            "Ti": 33.18,
            "V": 0.0,
            "W": 0.0,
            "Zr": 0.0,
            "Temperature (C)": 900,
            "time (h)": 10,
            "specific mass gain (mg/cm2)": 0.32,
            "source": "https://doi.org/10.1016/0921-5093(92)90257-2"
        },
        {
            "Alloy formula": "TiAlNb-1",
            "Al": 55.82,
            "Cr": 0.0,
            "Hf": 0.0,
            "Mo": 0.0,
            "Nb": 11.0,
            "Si": 0.0,
            "Ta": 0.0,
            "Ti": 33.18,
            "V": 0.0,
            "W": 0.0,
            "Zr": 0.0,
            "Temperature (C)": 1000,
            "time (h)": 10,
            "specific mass gain (mg/cm2)": 0.58,
            "source": "https://doi.org/10.1016/0921-5093(92)90257-2"
        },
        {
            "Alloy formula": "TiAlNb-1",
            "Al": 55.82,
            "Cr": 0.0,
            "Hf": 0.0,
            "Mo": 0.0,
            "Nb": 11.0,
            "Si": 0.0,
            "Ta": 0.0,
            "Ti": 33.18,
            "V": 0.0,
            "W": 0.0,
            "Zr": 0.0,
            "Temperature (C)": 1100,
            "time (h)": 10,
            "specific mass gain (mg/cm2)": 0.92,
            "source": "https://doi.org/10.1016/0921-5093(92)90257-2"
        },
        {
            "Alloy formula": "TiAlNb-1",
            "Al": 55.82,
            "Cr": 0.0,
            "Hf": 0.0,
            "Mo": 0.0,
            "Nb": 11.0,
            "Si": 0.0,
            "Ta": 0.0,
            "Ti": 33.18,
            "V": 0.0,
            "W": 0.0,
            "Zr": 0.0,
            "Temperature (C)": 1200,
            "time (h)": 10,
            "specific mass gain (mg/cm2)": 3.77,
            "source": "https://doi.org/10.1016/0921-5093(92)90257-2"
        },
        {
            "Alloy formula": "TiAlNb-2",
            "Al": 61.42,
            "Cr": 0.0,
            "Hf": 0.0,
            "Mo": 0.0,
            "Nb": 19.64,
            "Si": 0.0,
            "Ta": 0.0,
            "Ti": 18.94,
            "V": 0.0,
            "W": 0.0,
            "Zr": 0.0,
            "Temperature (C)": 900,
            "time (h)": 10,
            "specific mass gain (mg/cm2)": 1.98,
            "source": "https://doi.org/10.1016/0921-5093(92)90257-2"
        },
        {
            "Alloy formula": "TiAlNb-2",
            "Al": 61.42,
            "Cr": 0.0,
            "Hf": 0.0,
            "Mo": 0.0,
            "Nb": 19.64,
            "Si": 0.0,
            "Ta": 0.0,
            "Ti": 18.94,
            "V": 0.0,
            "W": 0.0,
            "Zr": 0.0,
            "Temperature (C)": 1000,
            "time (h)": 10,
            "specific mass gain (mg/cm2)": 3.86,
            "source": "https://doi.org/10.1016/0921-5093(92)90257-2"
        },
        {
            "Alloy formula": "TiAlNb-2",
            "Al": 61.42,
            "Cr": 0.0,
            "Hf": 0.0,
            "Mo": 0.0,
            "Nb": 19.64,
            "Si": 0.0,
            "Ta": 0.0,
            "Ti": 18.94,
            "V": 0.0,
            "W": 0.0,
            "Zr": 0.0,
            "Temperature (C)": 1100,
            "time (h)": 10,
            "specific mass gain (mg/cm2)": 7.6,
            "source": "https://doi.org/10.1016/0921-5093(92)90257-2"
        },
        {
            "Alloy formula": "TiAlNb-2",
            "Al": 61.42,
            "Cr": 0.0,
            "Hf": 0.0,
            "Mo": 0.0,
            "Nb": 19.64,
            "Si": 0.0,
            "Ta": 0.0,
            "Ti": 18.94,
            "V": 0.0,
            "W": 0.0,
            "Zr": 0.0,
            "Temperature (C)": 1200,
            "time (h)": 10,
            "specific mass gain (mg/cm2)": 12.74,
            "source": "https://doi.org/10.1016/0921-5093(92)90257-2"
        },
        {
            "Alloy formula": "Cr-12Nb",
            "Al": 0.0,
            "Cr": 88.0,
            "Hf": 0.0,
            "Mo": 0.0,
            "Nb": 12.0,
            "Si": 0.0,
            "Ta": 0.0,
            "Ti": 0.0,
            "V": 0.0,
            "W": 0.0,
            "Zr": 0.0,
            "Temperature (C)": 950,
            "time (h)": 10,
            "specific mass gain (mg/cm2)": 0.96,
            "source": "https://doi.org/10.1016/0921-5093(96)10197-0"
        },
        {
            "Alloy formula": "Cr-12Nb-8Al",
            "Al": 8.0,
            "Cr": 80.0,
            "Hf": 0.0,
            "Mo": 0.0,
            "Nb": 12.0,
            "Si": 0.0,
            "Ta": 0.0,
            "Ti": 0.0,
            "V": 0.0,
            "W": 0.0,
            "Zr": 0.0,
            "Temperature (C)": 950,
            "time (h)": 10,
            "specific mass gain (mg/cm2)": 1.06,
            "source": "https://doi.org/10.1016/0921-5093(96)10197-0"
        },
        {
            "Alloy formula": "Cr-12Nb-18Al",
            "Al": 18.0,
            "Cr": 70.0,
            "Hf": 0.0,
            "Mo": 0.0,
            "Nb": 12.0,
            "Si": 0.0,
            "Ta": 0.0,
            "Ti": 0.0,
            "V": 0.0,
            "W": 0.0,
            "Zr": 0.0,
            "Temperature (C)": 950,
            "time (h)": 10,
            "specific mass gain (mg/cm2)": 0.99,
            "source": "https://doi.org/10.1016/0921-5093(96)10197-0"
        },
        {
            "Alloy formula": "Cr-12Nb-12Al",
            "Al": 12.0,
            "Cr": 76.0,
            "Hf": 0.0,
            "Mo": 0.0,
            "Nb": 12.0,
            "Si": 0.0,
            "Ta": 0.0,
            "Ti": 0.0,
            "V": 0.0,
            "W": 0.0,
            "Zr": 0.0,
            "Temperature (C)": 950,
            "time (h)": 10,
            "specific mass gain (mg/cm2)": 0.96,
            "source": "https://doi.org/10.1016/0921-5093(96)10197-0"
        },
        {
            "Alloy formula": "Ti-46Al-1Cr-0.2Si",
            "Al": 46.0,
            "Cr": 1.0,
            "Hf": 0.0,
            "Mo": 0.0,
            "Nb": 0.0,
            "Si": 0.2,
            "Ta": 0.0,
            "Ti": 52.8,
            "V": 0.0,
            "W": 0.0,
            "Zr": 0.0,
            "Temperature (C)": 800,
            "time (h)": 10,
            "specific mass gain (mg/cm2)": 1.86,
            "source": "https://doi.org/10.1023/A:1004534830767"
        },
        {
            "Alloy formula": "Nb-24Ti-15Si-13Cr-2Al-2Hf",
            "Al": 2.0,
            "Cr": 13.0,
            "Hf": 2.0,
            "Mo": 0.0,
            "Nb": 44.0,
            "Si": 15.0,
            "Ta": 0.0,
            "Ti": 24.0,
            "V": 0.0,
            "W": 0.0,
            "Zr": 0.0,
            "Temperature (C)": 1200,
            "time (h)": 10,
            "specific mass gain (mg/cm2)": 20.59,
            "source": "http://dx.doi.org/10.1016/j.corsci.2014.08.006"
        },
        {
            "Alloy formula": "Nb-24Ti-15Si-13Cr-2Al-2Hf",
            "Al": 2.0,
            "Cr": 13.0,
            "Hf": 2.0,
            "Mo": 0.0,
            "Nb": 44.0,
            "Si": 15.0,
            "Ta": 0.0,
            "Ti": 24.0,
            "V": 0.0,
            "W": 0.0,
            "Zr": 0.0,
            "Temperature (C)": 1250,
            "time (h)": 10,
            "specific mass gain (mg/cm2)": 20.79,
            "source": "http://dx.doi.org/10.1016/j.corsci.2014.08.006"
        },
        {
            "Alloy formula": "Mo-37Si-40Ti",
            "Al": 0.0,
            "Cr": 0.0,
            "Hf": 0.0,
            "Mo": 23.0,
            "Nb": 0.0,
            "Si": 37.0,
            "Ta": 0.0,
            "Ti": 40.0,
            "V": 0.0,
            "W": 0.0,
            "Zr": 0.0,
            "Temperature (C)": 750,
            "time (h)": 10,
            "specific mass gain (mg/cm2)": 0.1,
            "source": "https://doi.org/10.1016/j.scriptamat.2011.10.042"
        },
        {
            "Alloy formula": "Mo-37Si-40Ti",
            "Al": 0.0,
            "Cr": 0.0,
            "Hf": 0.0,
            "Mo": 23.0,
            "Nb": 0.0,
            "Si": 37.0,
            "Ta": 0.0,
            "Ti": 40.0,
            "V": 0.0,
            "W": 0.0,
            "Zr": 0.0,
            "Temperature (C)": 820,
            "time (h)": 10,
            "specific mass gain (mg/cm2)": 0.31,
            "source": "https://doi.org/10.1016/j.scriptamat.2011.10.042"
        },
        {
            "Alloy formula": "Mo-37Si-40Ti",
            "Al": 0.0,
            "Cr": 0.0,
            "Hf": 0.0,
            "Mo": 23.0,
            "Nb": 0.0,
            "Si": 37.0,
            "Ta": 0.0,
            "Ti": 40.0,
            "V": 0.0,
            "W": 0.0,
            "Zr": 0.0,
            "Temperature (C)": 1100,
            "time (h)": 10,
            "specific mass gain (mg/cm2)": 0.92,
            "source": "https://doi.org/10.1016/j.scriptamat.2011.10.042"
        },
        {
            "Alloy formula": "Mo-37Si-40Ti",
            "Al": 0.0,
            "Cr": 0.0,
            "Hf": 0.0,
            "Mo": 23.0,
            "Nb": 0.0,
            "Si": 37.0,
            "Ta": 0.0,
            "Ti": 40.0,
            "V": 0.0,
            "W": 0.0,
            "Zr": 0.0,
            "Temperature (C)": 1300,
            "time (h)": 10,
            "specific mass gain (mg/cm2)": 2.92,
            "source": "https://doi.org/10.1016/j.scriptamat.2011.10.042"
        },
        {
            "Alloy formula": "CrMo0.5NbTa0.5TiZr",
            "Al": 0.0,
            "Cr": 18.39,
            "Hf": 0.0,
            "Mo": 10.04,
            "Nb": 21.83,
            "Si": 0.0,
            "Ta": 11.86,
            "Ti": 19.4,
            "V": 0.0,
            "W": 0.0,
            "Zr": 18.48,
            "Temperature (C)": 1000,
            "time (h)": 10,
            "specific mass gain (mg/cm2)": 40.62,
            "source": "https://doi.org/10.1007/s10853-012-6582-0"
        },
        {
            "Alloy formula": "Al0.5CrMoNbTi",
            "Al": 9.97,
            "Cr": 24.7,
            "Hf": 0.0,
            "Mo": 20.01,
            "Nb": 21.82,
            "Si": 0.0,
            "Ta": 0.0,
            "Ti": 23.5,
            "V": 0.0,
            "W": 0.0,
            "Zr": 0.0,
            "Temperature (C)": 1300,
            "time (h)": 10,
            "specific mass gain (mg/cm2)": 79.54,
            "source": "http://dx.doi.org/10.1016/j.jallcom.2013.08.102"
        },
        {
            "Alloy formula": "Al0.5CrMoNbV",
            "Al": 10.15,
            "Cr": 23.04,
            "Hf": 0.0,
            "Mo": 22.16,
            "Nb": 22.5,
            "Si": 0.0,
            "Ta": 0.0,
            "Ti": 0.0,
            "V": 22.15,
            "W": 0.0,
            "Zr": 0.0,
            "Temperature (C)": 1300,
            "time (h)": 10,
            "specific mass gain (mg/cm2)": 195.48,
            "source": "http://dx.doi.org/10.1016/j.jallcom.2013.08.102"
        },
        {
            "Alloy formula": "Al0.5CrMoNbTiV",
            "Al": 8.15,
            "Cr": 18.92,
            "Hf": 0.0,
            "Mo": 18.08,
            "Nb": 18.35,
            "Si": 0.0,
            "Ta": 0.0,
            "Ti": 18.12,
            "V": 18.38,
            "W": 0.0,
            "Zr": 0.0,
            "Temperature (C)": 1300,
            "time (h)": 10,
            "specific mass gain (mg/cm2)": 148.85,
            "source": "http://dx.doi.org/10.1016/j.jallcom.2013.08.102"
        },
        {
            "Alloy formula": "Al0.5CrMoNbTiVSi0.3",
            "Al": 6.96,
            "Cr": 16.95,
            "Hf": 0.0,
            "Mo": 17.14,
            "Nb": 17.68,
            "Si": 5.69,
            "Ta": 0.0,
            "Ti": 18.26,
            "V": 17.32,
            "W": 0.0,
            "Zr": 0.0,
            "Temperature (C)": 1300,
            "time (h)": 10,
            "specific mass gain (mg/cm2)": 116.59,
            "source": "http://dx.doi.org/10.1016/j.jallcom.2013.08.102"
        },
        {
            "Alloy formula": "AlCrMoNbTi",
            "Al": 20.0,
            "Cr": 20.0,
            "Hf": 0.0,
            "Mo": 20.0,
            "Nb": 20.0,
            "Si": 0.0,
            "Ta": 0.0,
            "Ti": 20.0,
            "V": 0.0,
            "W": 0.0,
            "Zr": 0.0,
            "Temperature (C)": 900,
            "time (h)": 10,
            "specific mass gain (mg/cm2)": 0.32,
            "source": "http://dx.doi.org/10.1016/j.jallcom.2016.07.219"
        },
        {
            "Alloy formula": "AlCrMoNbTi",
            "Al": 20.0,
            "Cr": 20.0,
            "Hf": 0.0,
            "Mo": 20.0,
            "Nb": 20.0,
            "Si": 0.0,
            "Ta": 0.0,
            "Ti": 20.0,
            "V": 0.0,
            "W": 0.0,
            "Zr": 0.0,
            "Temperature (C)": 1000,
            "time (h)": 10,
            "specific mass gain (mg/cm2)": 1.75,
            "source": "http://dx.doi.org/10.1016/j.jallcom.2016.07.219"
        },
        {
            "Alloy formula": "AlCrMoNbTi",
            "Al": 20.0,
            "Cr": 20.0,
            "Hf": 0.0,
            "Mo": 20.0,
            "Nb": 20.0,
            "Si": 0.0,
            "Ta": 0.0,
            "Ti": 20.0,
            "V": 0.0,
            "W": 0.0,
            "Zr": 0.0,
            "Temperature (C)": 1100,
            "time (h)": 10,
            "specific mass gain (mg/cm2)": 3.33,
            "source": "http://dx.doi.org/10.1016/j.jallcom.2016.07.219"
        },
        {
            "Alloy formula": "AlCrMoNbTi-1Si",
            "Al": 19.8,
            "Cr": 19.8,
            "Hf": 0.0,
            "Mo": 19.8,
            "Nb": 19.8,
            "Si": 1.0,
            "Ta": 0.0,
            "Ti": 19.8,
            "V": 0.0,
            "W": 0.0,
            "Zr": 0.0,
            "Temperature (C)": 900,
            "time (h)": 10,
            "specific mass gain (mg/cm2)": 0.42,
            "source": "http://dx.doi.org/10.1016/j.jallcom.2016.07.219"
        },
        {
            "Alloy formula": "AlCrMoNbTi-1Si",
            "Al": 19.8,
            "Cr": 19.8,
            "Hf": 0.0,
            "Mo": 19.8,
            "Nb": 19.8,
            "Si": 1.0,
            "Ta": 0.0,
            "Ti": 19.8,
            "V": 0.0,
            "W": 0.0,
            "Zr": 0.0,
            "Temperature (C)": 1000,
            "time (h)": 10,
            "specific mass gain (mg/cm2)": 1.68,
            "source": "http://dx.doi.org/10.1016/j.jallcom.2016.07.219"
        },
        {
            "Alloy formula": "AlCrMoNbTi-1Si",
            "Al": 19.8,
            "Cr": 19.8,
            "Hf": 0.0,
            "Mo": 19.8,
            "Nb": 19.8,
            "Si": 1.0,
            "Ta": 0.0,
            "Ti": 19.8,
            "V": 0.0,
            "W": 0.0,
            "Zr": 0.0,
            "Temperature (C)": 1100,
            "time (h)": 10,
            "specific mass gain (mg/cm2)": 2.26,
            "source": "http://dx.doi.org/10.1016/j.jallcom.2016.07.219"
        },
        {
            "Alloy formula": "AlCr2Nb2Ti2Zr",
            "Al": 12.5,
            "Cr": 25.0,
            "Hf": 0.0,
            "Mo": 0.0,
            "Nb": 25.0,
            "Si": 0.0,
            "Ta": 0.0,
            "Ti": 25.0,
            "V": 0.0,
            "W": 0.0,
            "Zr": 12.5,
            "Temperature (C)": 1000,
            "time (h)": 10,
            "specific mass gain (mg/cm2)": 12.96,
            "source": "https://doi.org/10.1016/j.jallcom.2020.154427"
        },
        {
            "Alloy formula": "CrNbTiZr",
            "Al": 0.0,
            "Cr": 24.6,
            "Hf": 0.0,
            "Mo": 0.0,
            "Nb": 26.7,
            "Si": 0.0,
            "Ta": 0.0,
            "Ti": 23.9,
            "V": 0.0,
            "W": 0.0,
            "Zr": 24.8,
            "Temperature (C)": 1000,
            "time (h)": 10,
            "specific mass gain (mg/cm2)": 45.93,
            "source": "https://doi.org/10.1016/j.jallcom.2017.09.164"
        },
        {
            "Alloy formula": "AlCrMoNbTi",
            "Al": 20.0,
            "Cr": 20.0,
            "Hf": 0.0,
            "Mo": 20.0,
            "Nb": 20.0,
            "Si": 0.0,
            "Ta": 0.0,
            "Ti": 20.0,
            "V": 0.0,
            "W": 0.0,
            "Zr": 0.0,
            "Temperature (C)": 1000,
            "time (h)": 10,
            "specific mass gain (mg/cm2)": 1.23,
            "source": "https://doi.org/10.1007/s11085-016-9696-y"
        },
        {
            "Alloy formula": "AlCrMoNbTi",
            "Al": 20.0,
            "Cr": 20.0,
            "Hf": 0.0,
            "Mo": 20.0,
            "Nb": 20.0,
            "Si": 0.0,
            "Ta": 0.0,
            "Ti": 20.0,
            "V": 0.0,
            "W": 0.0,
            "Zr": 0.0,
            "Temperature (C)": 1100,
            "time (h)": 10,
            "specific mass gain (mg/cm2)": 3.36,
            "source": "https://doi.org/10.1007/s11085-016-9696-y"
        },
        {
            "Alloy formula": "AlCrMoTaTi",
            "Al": 20.0,
            "Cr": 20.0,
            "Hf": 0.0,
            "Mo": 20.0,
            "Nb": 0.0,
            "Si": 0.0,
            "Ta": 20.0,
            "Ti": 20.0,
            "V": 0.0,
            "W": 0.0,
            "Zr": 0.0,
            "Temperature (C)": 1000,
            "time (h)": 10,
            "specific mass gain (mg/cm2)": 0.46,
            "source": "https://doi.org/10.1007/s11085-016-9696-y"
        },
        {
            "Alloy formula": "AlCrMoTaTi",
            "Al": 20.0,
            "Cr": 20.0,
            "Hf": 0.0,
            "Mo": 20.0,
            "Nb": 0.0,
            "Si": 0.0,
            "Ta": 20.0,
            "Ti": 20.0,
            "V": 0.0,
            "W": 0.0,
            "Zr": 0.0,
            "Temperature (C)": 1100,
            "time (h)": 10,
            "specific mass gain (mg/cm2)": 1.52,
            "source": "https://doi.org/10.1007/s11085-016-9696-y"
        },
        {
            "Alloy formula": "AlCrMoWTi",
            "Al": 20.0,
            "Cr": 20.0,
            "Hf": 0.0,
            "Mo": 20.0,
            "Nb": 0.0,
            "Si": 0.0,
            "Ta": 0.0,
            "Ti": 20.0,
            "V": 0.0,
            "W": 20.0,
            "Zr": 0.0,
            "Temperature (C)": 1000,
            "time (h)": 10,
            "specific mass gain (mg/cm2)": 5.29,
            "source": "https://doi.org/10.1007/s11085-016-9696-y"
        },
        {
            "Alloy formula": "AlNb1.5Ta0.5Ti1.5Zr0.5",
            "Al": 20.0,
            "Cr": 0.0,
            "Hf": 0.0,
            "Mo": 0.0,
            "Nb": 30.0,
            "Si": 0.0,
            "Ta": 10.0,
            "Ti": 30.0,
            "V": 0.0,
            "W": 0.0,
            "Zr": 10.0,
            "Temperature (C)": 1000,
            "time (h)": 10,
            "specific mass gain (mg/cm2)": 16.71,
            "source": "https://doi.org/10.1016/j.jallcom.2019.02.128"
        },
        {
            "Alloy formula": "AlMo0.5NbTa0.5TiZr",
            "Al": 18.82,
            "Cr": 0.0,
            "Hf": 0.0,
            "Mo": 8.67,
            "Nb": 21.55,
            "Si": 0.0,
            "Ta": 10.2,
            "Ti": 21.87,
            "V": 0.0,
            "W": 0.0,
            "Zr": 18.89,
            "Temperature (C)": 1000,
            "time (h)": 10,
            "specific mass gain (mg/cm2)": 31.54,
            "source": "https://doi.org/10.1016/S1003-6326(19)65054-5"
        },
        {
            "Alloy formula": "AlNbTa0.5TiZr",
            "Al": 19.35,
            "Cr": 0.0,
            "Hf": 0.0,
            "Mo": 0.0,
            "Nb": 22.48,
            "Si": 0.0,
            "Ta": 12.59,
            "Ti": 23.5,
            "V": 0.0,
            "W": 0.0,
            "Zr": 22.08,
            "Temperature (C)": 1000,
            "time (h)": 10,
            "specific mass gain (mg/cm2)": 31.19,
            "source": "https://doi.org/10.1016/S1003-6326(19)65054-5"
        },
        {
            "Alloy formula": "NbTa0.5TiZr",
            "Al": 0.0,
            "Cr": 0.0,
            "Hf": 0.0,
            "Mo": 0.0,
            "Nb": 27.76,
            "Si": 0.0,
            "Ta": 16.88,
            "Ti": 30.75,
            "V": 0.0,
            "W": 0.0,
            "Zr": 24.61,
            "Temperature (C)": 1000,
            "time (h)": 10,
            "specific mass gain (mg/cm2)": 73.59,
            "source": "https://doi.org/10.1016/S1003-6326(19)65054-5"
        },
        {
            "Alloy formula": "AlCrMoTa",
            "Al": 25.0,
            "Cr": 25.0,
            "Hf": 0.0,
            "Mo": 25.0,
            "Nb": 0.0,
            "Si": 0.0,
            "Ta": 25.0,
            "Ti": 0.0,
            "V": 0.0,
            "W": 0.0,
            "Zr": 0.0,
            "Temperature (C)": 1000,
            "time (h)": 10,
            "specific mass gain (mg/cm2)": 0.12,
            "source": "https://doi.org/10.1016/j.corsci.2019.108161"
        },
        {
            "Alloy formula": "AlCrMoTaTi",
            "Al": 20.0,
            "Cr": 20.0,
            "Hf": 0.0,
            "Mo": 20.0,
            "Nb": 0.0,
            "Si": 0.0,
            "Ta": 20.0,
            "Ti": 20.0,
            "V": 0.0,
            "W": 0.0,
            "Zr": 0.0,
            "Temperature (C)": 1000,
            "time (h)": 10,
            "specific mass gain (mg/cm2)": 1.52,
            "source": "https://doi.org/10.1016/j.corsci.2019.108161"
        },
        {
            "Alloy formula": "AlCrMoNb",
            "Al": 25.0,
            "Cr": 25.0,
            "Hf": 0.0,
            "Mo": 25.0,
            "Nb": 25.0,
            "Si": 0.0,
            "Ta": 0.0,
            "Ti": 0.0,
            "V": 0.0,
            "W": 0.0,
            "Zr": 0.0,
            "Temperature (C)": 1000,
            "time (h)": 10,
            "specific mass gain (mg/cm2)": 2.64,
            "source": "https://doi.org/10.1016/j.corsci.2019.108161"
        },
        {
            "Alloy formula": "AlCrMoNbTi",
            "Al": 20.0,
            "Cr": 20.0,
            "Hf": 0.0,
            "Mo": 20.0,
            "Nb": 20.0,
            "Si": 0.0,
            "Ta": 0.0,
            "Ti": 20.0,
            "V": 0.0,
            "W": 0.0,
            "Zr": 0.0,
            "Temperature (C)": 1000,
            "time (h)": 10,
            "specific mass gain (mg/cm2)": 1.74,
            "source": "https://doi.org/10.1016/j.corsci.2019.108161"
        },
        {
            "Alloy formula": "AlCrMoTaTi",
            "Al": 20.0,
            "Cr": 20.0,
            "Hf": 0.0,
            "Mo": 20.0,
            "Nb": 0.0,
            "Si": 0.0,
            "Ta": 20.0,
            "Ti": 20.0,
            "V": 0.0,
            "W": 0.0,
            "Zr": 0.0,
            "Temperature (C)": 900,
            "time (h)": 10,
            "specific mass gain (mg/cm2)": 0.21,
            "source": "http://dx.doi.org/10.1080/09603409.2017.1389115"
        },
        {
            "Alloy formula": "AlCrMoTaTi",
            "Al": 20.0,
            "Cr": 20.0,
            "Hf": 0.0,
            "Mo": 20.0,
            "Nb": 0.0,
            "Si": 0.0,
            "Ta": 20.0,
            "Ti": 20.0,
            "V": 0.0,
            "W": 0.0,
            "Zr": 0.0,
            "Temperature (C)": 1000,
            "time (h)": 10,
            "specific mass gain (mg/cm2)": 0.47,
            "source": "http://dx.doi.org/10.1080/09603409.2017.1389115"
        },
        {
            "Alloy formula": "AlCrMoTaTi",
            "Al": 20.0,
            "Cr": 20.0,
            "Hf": 0.0,
            "Mo": 20.0,
            "Nb": 0.0,
            "Si": 0.0,
            "Ta": 20.0,
            "Ti": 20.0,
            "V": 0.0,
            "W": 0.0,
            "Zr": 0.0,
            "Temperature (C)": 1100,
            "time (h)": 10,
            "specific mass gain (mg/cm2)": 1.49,
            "source": "http://dx.doi.org/10.1080/09603409.2017.1389115"
        },
        {
            "Alloy formula": "AlCrMoTaTi-1Si",
            "Al": 19.8,
            "Cr": 19.8,
            "Hf": 0.0,
            "Mo": 19.8,
            "Nb": 0.0,
            "Si": 1.0,
            "Ta": 19.8,
            "Ti": 19.8,
            "V": 0.0,
            "W": 0.0,
            "Zr": 0.0,
            "Temperature (C)": 900,
            "time (h)": 10,
            "specific mass gain (mg/cm2)": 0.36,
            "source": "http://dx.doi.org/10.1080/09603409.2017.1389115"
        },
        {
            "Alloy formula": "AlCrMoTaTi-1Si",
            "Al": 19.8,
            "Cr": 19.8,
            "Hf": 0.0,
            "Mo": 19.8,
            "Nb": 0.0,
            "Si": 1.0,
            "Ta": 19.8,
            "Ti": 19.8,
            "V": 0.0,
            "W": 0.0,
            "Zr": 0.0,
            "Temperature (C)": 1000,
            "time (h)": 10,
            "specific mass gain (mg/cm2)": 0.64,
            "source": "http://dx.doi.org/10.1080/09603409.2017.1389115"
        },
        {
            "Alloy formula": "AlCrMoTaTi-1Si",
            "Al": 19.8,
            "Cr": 19.8,
            "Hf": 0.0,
            "Mo": 19.8,
            "Nb": 0.0,
            "Si": 1.0,
            "Ta": 19.8,
            "Ti": 19.8,
            "V": 0.0,
            "W": 0.0,
            "Zr": 0.0,
            "Temperature (C)": 1100,
            "time (h)": 10,
            "specific mass gain (mg/cm2)": 2.09,
            "source": "http://dx.doi.org/10.1080/09603409.2017.1389115"
        },
        {
            "Alloy formula": "AlCrNbTiZr",
            "Al": 20.0,
            "Cr": 20.0,
            "Hf": 0.0,
            "Mo": 0.0,
            "Nb": 20.0,
            "Si": 0.0,
            "Ta": 0.0,
            "Ti": 20.0,
            "V": 0.0,
            "W": 0.0,
            "Zr": 20.0,
            "Temperature (C)": 800,
            "time (h)": 10,
            "specific mass gain (mg/cm2)": 9.97,
            "source": "https://doi.org/10.1016/j.vacuum.2019.01.026"
        },
        {
            "Alloy formula": "AlCrNbTiZr",
            "Al": 20.0,
            "Cr": 20.0,
            "Hf": 0.0,
            "Mo": 0.0,
            "Nb": 20.0,
            "Si": 0.0,
            "Ta": 0.0,
            "Ti": 20.0,
            "V": 0.0,
            "W": 0.0,
            "Zr": 20.0,
            "Temperature (C)": 1000,
            "time (h)": 10,
            "specific mass gain (mg/cm2)": 18.73,
            "source": "https://doi.org/10.1016/j.vacuum.2019.01.026"
        },
        {
            "Alloy formula": "AlCrNbTiZr",
            "Al": 20.0,
            "Cr": 20.0,
            "Hf": 0.0,
            "Mo": 0.0,
            "Nb": 20.0,
            "Si": 0.0,
            "Ta": 0.0,
            "Ti": 20.0,
            "V": 0.0,
            "W": 0.0,
            "Zr": 20.0,
            "Temperature (C)": 1200,
            "time (h)": 10,
            "specific mass gain (mg/cm2)": 60.19,
            "source": "https://doi.org/10.1016/j.vacuum.2019.01.026"
        },
        {
            "Alloy formula": "Al20Cr25Nb20Ti20Zr15",
            "Al": 20.0,
            "Cr": 25.0,
            "Hf": 0.0,
            "Mo": 0.0,
            "Nb": 20.0,
            "Si": 0.0,
            "Ta": 0.0,
            "Ti": 20.0,
            "V": 0.0,
            "W": 0.0,
            "Zr": 15.0,
            "Temperature (C)": 800,
            "time (h)": 10,
            "specific mass gain (mg/cm2)": 11.62,
            "source": "https://doi.org/10.1007/s11665-019-04177-x"
        },
        {
            "Alloy formula": "AlTiCrMoNb-4",
            "Al": 46.3,
            "Cr": 5.1,
            "Hf": 0.0,
            "Mo": 5.5,
            "Nb": 3.1,
            "Si": 0.0,
            "Ta": 0.0,
            "Ti": 40.1,
            "V": 0.0,
            "W": 0.0,
            "Zr": 0.0,
            "Temperature (C)": 900,
            "time (h)": 10,
            "specific mass gain (mg/cm2)": 0.86,
            "source": "http://dx.doi.org/10.1016/j.intermet.2013.07.023"
        },
        {
            "Alloy formula": "AlTiCrMoNb-4",
            "Al": 46.3,
            "Cr": 5.1,
            "Hf": 0.0,
            "Mo": 5.5,
            "Nb": 3.1,
            "Si": 0.0,
            "Ta": 0.0,
            "Ti": 40.1,
            "V": 0.0,
            "W": 0.0,
            "Zr": 0.0,
            "Temperature (C)": 1000,
            "time (h)": 10,
            "specific mass gain (mg/cm2)": 2.72,
            "source": "http://dx.doi.org/10.1016/j.intermet.2013.07.023"
        },
        {
            "Alloy formula": "AlTiCrMoNb-5",
            "Al": 48.6,
            "Cr": 7.2,
            "Hf": 0.0,
            "Mo": 7.2,
            "Nb": 4.8,
            "Si": 0.0,
            "Ta": 0.0,
            "Ti": 32.2,
            "V": 0.0,
            "W": 0.0,
            "Zr": 0.0,
            "Temperature (C)": 900,
            "time (h)": 10,
            "specific mass gain (mg/cm2)": 1.14,
            "source": "http://dx.doi.org/10.1016/j.intermet.2013.07.023"
        },
        {
            "Alloy formula": "AlTiCrMoNb-3",
            "Al": 46.0,
            "Cr": 3.0,
            "Hf": 0.0,
            "Mo": 2.0,
            "Nb": 0.5,
            "Si": 0.0,
            "Ta": 0.0,
            "Ti": 48.5,
            "V": 0.0,
            "W": 0.0,
            "Zr": 0.0,
            "Temperature (C)": 900,
            "time (h)": 10,
            "specific mass gain (mg/cm2)": 1.23,
            "source": "http://dx.doi.org/10.1016/j.intermet.2013.07.023"
        },
        {
            "Alloy formula": "AlTiCrMoNb-3",
            "Al": 46.0,
            "Cr": 3.0,
            "Hf": 0.0,
            "Mo": 2.0,
            "Nb": 0.5,
            "Si": 0.0,
            "Ta": 0.0,
            "Ti": 48.5,
            "V": 0.0,
            "W": 0.0,
            "Zr": 0.0,
            "Temperature (C)": 1000,
            "time (h)": 10,
            "specific mass gain (mg/cm2)": 1.56,
            "source": "http://dx.doi.org/10.1016/j.intermet.2013.07.023"
        },
        {
            "Alloy formula": "AlTiCrMoNb-1",
            "Al": 35.6,
            "Cr": 4.0,
            "Hf": 0.0,
            "Mo": 2.4,
            "Nb": 1.0,
            "Si": 0.0,
            "Ta": 0.0,
            "Ti": 57.0,
            "V": 0.0,
            "W": 0.0,
            "Zr": 0.0,
            "Temperature (C)": 900,
            "time (h)": 10,
            "specific mass gain (mg/cm2)": 4.36,
            "source": "http://dx.doi.org/10.1016/j.intermet.2013.07.023"
        },
        {
            "Alloy formula": "AlTiCrMoNb-2",
            "Al": 37.7,
            "Cr": 3.5,
            "Hf": 0.0,
            "Mo": 1.5,
            "Nb": 0.5,
            "Si": 0.0,
            "Ta": 0.0,
            "Ti": 56.8,
            "V": 0.0,
            "W": 0.0,
            "Zr": 0.0,
            "Temperature (C)": 900,
            "time (h)": 10,
            "specific mass gain (mg/cm2)": 6.0,
            "source": "http://dx.doi.org/10.1016/j.intermet.2013.07.023"
        },
        {
            "Alloy formula": "Al5CrMoTaTi",
            "Al": 5.0,
            "Cr": 23.75,
            "Hf": 0.0,
            "Mo": 23.75,
            "Nb": 0.0,
            "Si": 0.0,
            "Ta": 23.75,
            "Ti": 23.75,
            "V": 0.0,
            "W": 0.0,
            "Zr": 0.0,
            "Temperature (C)": 1200,
            "time (h)": 10,
            "specific mass gain (mg/cm2)": 4.45,
            "source": "https://doi.org/10.1007/s11085-021-10046-7"
        },
        {
            "Alloy formula": "Al10CrMoTaTi",
            "Al": 10.0,
            "Cr": 22.5,
            "Hf": 0.0,
            "Mo": 22.5,
            "Nb": 0.0,
            "Si": 0.0,
            "Ta": 22.5,
            "Ti": 22.5,
            "V": 0.0,
            "W": 0.0,
            "Zr": 0.0,
            "Temperature (C)": 1200,
            "time (h)": 10,
            "specific mass gain (mg/cm2)": 3.73,
            "source": "https://doi.org/10.1007/s11085-021-10046-7"
        },
        {
            "Alloy formula": "Al15CrMoTaTi",
            "Al": 15.0,
            "Cr": 21.25,
            "Hf": 0.0,
            "Mo": 21.25,
            "Nb": 0.0,
            "Si": 0.0,
            "Ta": 21.25,
            "Ti": 21.25,
            "V": 0.0,
            "W": 0.0,
            "Zr": 0.0,
            "Temperature (C)": 1200,
            "time (h)": 10,
            "specific mass gain (mg/cm2)": 3.09,
            "source": "https://doi.org/10.1007/s11085-021-10046-7"
        },
        {
            "Alloy formula": "Al20CrMoTaTi",
            "Al": 20.0,
            "Cr": 20.0,
            "Hf": 0.0,
            "Mo": 20.0,
            "Nb": 0.0,
            "Si": 0.0,
            "Ta": 20.0,
            "Ti": 20.0,
            "V": 0.0,
            "W": 0.0,
            "Zr": 0.0,
            "Temperature (C)": 1200,
            "time (h)": 10,
            "specific mass gain (mg/cm2)": 3.54,
            "source": "https://doi.org/10.1007/s11085-021-10046-7"
        },
        {
            "Alloy formula": "NbMoWZr",
            "Al": 0.0,
            "Cr": 0.0,
            "Hf": 0.0,
            "Mo": 2.0,
            "Nb": 92.0,
            "Si": 0.0,
            "Ta": 0.0,
            "Ti": 0.0,
            "V": 0.0,
            "W": 5.0,
            "Zr": 1.0,
            "Temperature (C)": 800,
            "time (h)": 10,
            "specific mass gain (mg/cm2)": 126.04,
            "source": "https://doi.org/10.1016/j.corsci.2021.109513"
        },
        {
            "Alloy formula": "HfNbTaTiZr",
            "Al": 0.0,
            "Cr": 0.0,
            "Hf": 20.0,
            "Mo": 0.0,
            "Nb": 20.0,
            "Si": 0.0,
            "Ta": 20.0,
            "Ti": 20.0,
            "V": 0.0,
            "W": 0.0,
            "Zr": 20.0,
            "Temperature (C)": 700,
            "time (h)": 10,
            "specific mass gain (mg/cm2)": 39.31,
            "source": "https://doi.org/10.1002/adem.201700948"
        },
        {
            "Alloy formula": "HfNbTaTiZr",
            "Al": 0.0,
            "Cr": 0.0,
            "Hf": 20.0,
            "Mo": 0.0,
            "Nb": 20.0,
            "Si": 0.0,
            "Ta": 20.0,
            "Ti": 20.0,
            "V": 0.0,
            "W": 0.0,
            "Zr": 20.0,
            "Temperature (C)": 900,
            "time (h)": 10,
            "specific mass gain (mg/cm2)": 26.57,
            "source": "https://doi.org/10.1002/adem.201700948"
        },
        {
            "Alloy formula": "HfNbTaTiZr",
            "Al": 0.0,
            "Cr": 0.0,
            "Hf": 20.0,
            "Mo": 0.0,
            "Nb": 20.0,
            "Si": 0.0,
            "Ta": 20.0,
            "Ti": 20.0,
            "V": 0.0,
            "W": 0.0,
            "Zr": 20.0,
            "Temperature (C)": 1100,
            "time (h)": 10,
            "specific mass gain (mg/cm2)": 37.76,
            "source": "https://doi.org/10.1002/adem.201700948"
        },
        {
            "Alloy formula": "Al0.3HfNbTaTiZr",
            "Al": 5.66,
            "Cr": 0.0,
            "Hf": 18.87,
            "Mo": 0.0,
            "Nb": 18.87,
            "Si": 0.0,
            "Ta": 18.87,
            "Ti": 18.87,
            "V": 0.0,
            "W": 0.0,
            "Zr": 18.87,
            "Temperature (C)": 700,
            "time (h)": 10,
            "specific mass gain (mg/cm2)": 5.89,
            "source": "https://doi.org/10.1002/adem.201700948"
        },
        {
            "Alloy formula": "Al0.3HfNbTaTiZr",
            "Al": 5.66,
            "Cr": 0.0,
            "Hf": 18.87,
            "Mo": 0.0,
            "Nb": 18.87,
            "Si": 0.0,
            "Ta": 18.87,
            "Ti": 18.87,
            "V": 0.0,
            "W": 0.0,
            "Zr": 18.87,
            "Temperature (C)": 900,
            "time (h)": 10,
            "specific mass gain (mg/cm2)": 12.16,
            "source": "https://doi.org/10.1002/adem.201700948"
        },
        {
            "Alloy formula": "Al0.3HfNbTaTiZr",
            "Al": 5.66,
            "Cr": 0.0,
            "Hf": 18.87,
            "Mo": 0.0,
            "Nb": 18.87,
            "Si": 0.0,
            "Ta": 18.87,
            "Ti": 18.87,
            "V": 0.0,
            "W": 0.0,
            "Zr": 18.87,
            "Temperature (C)": 1100,
            "time (h)": 10,
            "specific mass gain (mg/cm2)": 25.17,
            "source": "https://doi.org/10.1002/adem.201700948"
        },
        {
            "Alloy formula": "Al0.5HfNbTaTiZr",
            "Al": 9.09,
            "Cr": 0.0,
            "Hf": 18.18,
            "Mo": 0.0,
            "Nb": 18.18,
            "Si": 0.0,
            "Ta": 18.18,
            "Ti": 18.18,
            "V": 0.0,
            "W": 0.0,
            "Zr": 18.18,
            "Temperature (C)": 700,
            "time (h)": 10,
            "specific mass gain (mg/cm2)": 4.97,
            "source": "https://doi.org/10.1002/adem.201700948"
        },
        {
            "Alloy formula": "Al0.5HfNbTaTiZr",
            "Al": 9.09,
            "Cr": 0.0,
            "Hf": 18.18,
            "Mo": 0.0,
            "Nb": 18.18,
            "Si": 0.0,
            "Ta": 18.18,
            "Ti": 18.18,
            "V": 0.0,
            "W": 0.0,
            "Zr": 18.18,
            "Temperature (C)": 900,
            "time (h)": 10,
            "specific mass gain (mg/cm2)": 11.64,
            "source": "https://doi.org/10.1002/adem.201700948"
        },
        {
            "Alloy formula": "Al0.5HfNbTaTiZr",
            "Al": 9.09,
            "Cr": 0.0,
            "Hf": 18.18,
            "Mo": 0.0,
            "Nb": 18.18,
            "Si": 0.0,
            "Ta": 18.18,
            "Ti": 18.18,
            "V": 0.0,
            "W": 0.0,
            "Zr": 18.18,
            "Temperature (C)": 1100,
            "time (h)": 10,
            "specific mass gain (mg/cm2)": 20.36,
            "source": "https://doi.org/10.1002/adem.201700948"
        },
        {
            "Alloy formula": "Al0.5HfNbTaTiZr",
            "Al": 9.09,
            "Cr": 0.0,
            "Hf": 18.18,
            "Mo": 0.0,
            "Nb": 18.18,
            "Si": 0.0,
            "Ta": 18.18,
            "Ti": 18.18,
            "V": 0.0,
            "W": 0.0,
            "Zr": 18.18,
            "Temperature (C)": 1300,
            "time (h)": 10,
            "specific mass gain (mg/cm2)": 209.93,
            "source": "https://doi.org/10.1002/adem.201700948"
        },
        {
            "Alloy formula": "Al0.75HfNbTaTiZr",
            "Al": 13.04,
            "Cr": 0.0,
            "Hf": 17.39,
            "Mo": 0.0,
            "Nb": 17.39,
            "Si": 0.0,
            "Ta": 17.39,
            "Ti": 17.39,
            "V": 0.0,
            "W": 0.0,
            "Zr": 17.39,
            "Temperature (C)": 700,
            "time (h)": 10,
            "specific mass gain (mg/cm2)": 4.25,
            "source": "https://doi.org/10.1002/adem.201700948"
        },
        {
