Repository: human007-debug/aero-opt-research

# aero-opt-research

LLM-guided vs. classical optimisation of aerospace design problems. See `CLAUDE.md` for the full research plan and rules.

## Status

| Problem | Evaluator | Physics tests | Benchmark reproduced | Search |
|---|---|---|---|---|
| C1 buckling stacking | CLT + closed-form SS-plate buckling | passing | **no**: values in `problem.yaml` need verifying against Le Riche & Haftka (1993) | blocked |
| C2 tow-steered plate | Two-step Rayleigh-Ritz: in-plane prebuckling on the quarter plate, then buckling | passing | **no**: benchmark cases still to be taken from Gürdal & Olmedo / Gürdal, Tatting & Wu | blocked |

File: problems/M3_rhea_oxidation/data/raw/alloy_oxidation_886_202406_with_metadata.json (part 6 of 11)
{
            "Alloy formula": "Al0.75HfNbTaTiZr",
            "Al": 13.04,
            "Cr": 0.0,
            "Hf": 17.39,
            "Mo": 0.0,
            "Nb": 17.39,
            "Si": 0.0,
            "Ta": 17.39,
            "Ti": 17.39,
            "V": 0.0,
            "W": 0.0,
            "Zr": 17.39,
            "Temperature (C)": 900,
            "time (h)": 10,
            "specific mass gain (mg/cm2)": 10.66,
            "source": "https://doi.org/10.1002/adem.201700948"
        },
        {
            "Alloy formula": "Al0.75HfNbTaTiZr",
            "Al": 13.04,
            "Cr": 0.0,
            "Hf": 17.39,
            "Mo": 0.0,
            "Nb": 17.39,
            "Si": 0.0,
            "Ta": 17.39,
            "Ti": 17.39,
            "V": 0.0,
            "W": 0.0,
            "Zr": 17.39,
            "Temperature (C)": 1100,
            "time (h)": 10,
            "specific mass gain (mg/cm2)": 17.73,
            "source": "https://doi.org/10.1002/adem.201700948"
        },
        {
            "Alloy formula": "Al0.75HfNbTaTiZr",
            "Al": 13.04,
            "Cr": 0.0,
            "Hf": 17.39,
            "Mo": 0.0,
            "Nb": 17.39,
            "Si": 0.0,
            "Ta": 17.39,
            "Ti": 17.39,
            "V": 0.0,
            "W": 0.0,
            "Zr": 17.39,
            "Temperature (C)": 1300,
            "time (h)": 10,
            "specific mass gain (mg/cm2)": 121.9858,
            "source": "https://doi.org/10.1002/adem.201700948"
        },
        {
            "Alloy formula": "AlHfNbTaTiZr",
            "Al": 16.67,
            "Cr": 0.0,
            "Hf": 16.67,
            "Mo": 0.0,
            "Nb": 16.67,
            "Si": 0.0,
            "Ta": 16.67,
            "Ti": 16.67,
            "V": 0.0,
            "W": 0.0,
            "Zr": 16.67,
            "Temperature (C)": 700,
            "time (h)": 10,
            "specific mass gain (mg/cm2)": 2.32,
            "source": "https://doi.org/10.1002/adem.201700948"
        },
        {
            "Alloy formula": "AlHfNbTaTiZr",
            "Al": 16.67,
            "Cr": 0.0,
            "Hf": 16.67,
            "Mo": 0.0,
            "Nb": 16.67,
            "Si": 0.0,
            "Ta": 16.67,
            "Ti": 16.67,
            "V": 0.0,
            "W": 0.0,
            "Zr": 16.67,
            "Temperature (C)": 900,
            "time (h)": 10,
            "specific mass gain (mg/cm2)": 8.09,
            "source": "https://doi.org/10.1002/adem.201700948"
        },
        {
            "Alloy formula": "AlHfNbTaTiZr",
            "Al": 16.67,
            "Cr": 0.0,
            "Hf": 16.67,
            "Mo": 0.0,
            "Nb": 16.67,
            "Si": 0.0,
            "Ta": 16.67,
            "Ti": 16.67,
            "V": 0.0,
            "W": 0.0,
            "Zr": 16.67,
            "Temperature (C)": 1100,
            "time (h)": 10,
            "specific mass gain (mg/cm2)": 15.32,
            "source": "https://doi.org/10.1002/adem.201700948"
        },
        {
            "Alloy formula": "AlHfNbTaTiZr",
            "Al": 16.67,
            "Cr": 0.0,
            "Hf": 16.67,
            "Mo": 0.0,
            "Nb": 16.67,
            "Si": 0.0,
            "Ta": 16.67,
            "Ti": 16.67,
            "V": 0.0,
            "W": 0.0,
            "Zr": 16.67,
            "Temperature (C)": 1300,
            "time (h)": 10,
            "specific mass gain (mg/cm2)": 98.94,
            "source": "https://doi.org/10.1002/adem.201700948"
        },
        {
            "Alloy formula": "Nb-18Si-5Cr-5Al-5Mo",
            "Al": 4.5,
            "Cr": 4.8,
            "Hf": 0.0,
            "Mo": 5.2,
            "Nb": 67.8,
            "Si": 17.7,
            "Ta": 0.0,
            "Ti": 0.0,
            "V": 0.0,
            "W": 0.0,
            "Zr": 0.0,
            "Temperature (C)": 800,
            "time (h)": 10,
            "specific mass gain (mg/cm2)": 7.55,
            "source": "https://doi.org/10.1016/j.msea.2006.08.093"
        },
        {
            "Alloy formula": "Nb-24Ti-18Si-5Cr-5Al-5Mo",
            "Al": 4.8,
            "Cr": 4.7,
            "Hf": 0.0,
            "Mo": 4.9,
            "Nb": 43.1,
            "Si": 18.2,
            "Ta": 0.0,
            "Ti": 24.3,
            "V": 0.0,
            "W": 0.0,
            "Zr": 0.0,
            "Temperature (C)": 800,
            "time (h)": 10,
            "specific mass gain (mg/cm2)": 2.06,
            "source": "https://doi.org/10.1016/j.msea.2006.08.093"
        },
        {
            "Alloy formula": "Nb-24Ti-18Si-5Cr-5Al-2Mo",
            "Al": 4.8,
            "Cr": 5.2,
            "Hf": 0.0,
            "Mo": 2.0,
            "Nb": 45.1,
            "Si": 17.5,
            "Ta": 0.0,
            "Ti": 25.4,
            "V": 0.0,
            "W": 0.0,
            "Zr": 0.0,
            "Temperature (C)": 800,
            "time (h)": 10,
            "specific mass gain (mg/cm2)": 0.66,
            "source": "https://doi.org/10.1016/j.msea.2006.08.093"
        },
        {
            "Alloy formula": "Nb-24Ti-18Si-5Cr-5Al-2Mo",
            "Al": 4.8,
            "Cr": 5.2,
            "Hf": 0.0,
            "Mo": 2.0,
            "Nb": 45.1,
            "Si": 17.5,
            "Ta": 0.0,
            "Ti": 25.4,
            "V": 0.0,
            "W": 0.0,
            "Zr": 0.0,
            "Temperature (C)": 1200,
            "time (h)": 10,
            "specific mass gain (mg/cm2)": 18.1,
            "source": "https://doi.org/10.1016/j.msea.2006.08.093"
        },
        {
            "Alloy formula": "Nb-24Ti-18Si-5Cr-5Al-2Mo-5Hf",
            "Al": 4.6,
            "Cr": 4.5,
            "Hf": 5.2,
            "Mo": 2.0,
            "Nb": 41.2,
            "Si": 18.9,
            "Ta": 0.0,
            "Ti": 23.6,
            "V": 0.0,
            "W": 0.0,
            "Zr": 0.0,
            "Temperature (C)": 800,
            "time (h)": 10,
            "specific mass gain (mg/cm2)": 1.23,
            "source": "https://doi.org/10.1016/j.msea.2006.08.093"
        },
        {
            "Alloy formula": "Nb-24Ti-18Si-5Cr-5Al-2Mo-5Hf",
            "Al": 4.6,
            "Cr": 4.5,
            "Hf": 5.2,
            "Mo": 2.0,
            "Nb": 41.2,
            "Si": 18.9,
            "Ta": 0.0,
            "Ti": 23.6,
            "V": 0.0,
            "W": 0.0,
            "Zr": 0.0,
            "Temperature (C)": 1200,
            "time (h)": 10,
            "specific mass gain (mg/cm2)": 17.45,
            "source": "https://doi.org/10.1016/j.msea.2006.08.093"
        },
        {
            "Alloy formula": "AlNbTiVZr0.25",
            "Al": 23.53,
            "Cr": 0.0,
            "Hf": 0.0,
            "Mo": 0.0,
            "Nb": 23.53,
            "Si": 0.0,
            "Ta": 0.0,
            "Ti": 23.53,
            "V": 23.53,
            "W": 0.0,
            "Zr": 5.88,
            "Temperature (C)": 600,
            "time (h)": 10,
            "specific mass gain (mg/cm2)": 1.83,
            "source": "https://doi.org/10.3390/ma11122526"
        },
        {
            "Alloy formula": "AlNbTiVZr0.25",
            "Al": 23.53,
            "Cr": 0.0,
            "Hf": 0.0,
            "Mo": 0.0,
            "Nb": 23.53,
            "Si": 0.0,
            "Ta": 0.0,
            "Ti": 23.53,
            "V": 23.53,
            "W": 0.0,
            "Zr": 5.88,
            "Temperature (C)": 700,
            "time (h)": 10,
            "specific mass gain (mg/cm2)": 7.27,
            "source": "https://doi.org/10.3390/ma11122526"
        },
        {
            "Alloy formula": "AlNbTiVZr0.25",
            "Al": 23.53,
            "Cr": 0.0,
            "Hf": 0.0,
            "Mo": 0.0,
            "Nb": 23.53,
            "Si": 0.0,
            "Ta": 0.0,
            "Ti": 23.53,
            "V": 23.53,
            "W": 0.0,
            "Zr": 5.88,
            "Temperature (C)": 800,
            "time (h)": 10,
            "specific mass gain (mg/cm2)": 14.73,
            "source": "https://doi.org/10.3390/ma11122526"
        },
        {
            "Alloy formula": "AlNbTiVZr0.25",
            "Al": 23.53,
            "Cr": 0.0,
            "Hf": 0.0,
            "Mo": 0.0,
            "Nb": 23.53,
            "Si": 0.0,
            "Ta": 0.0,
            "Ti": 23.53,
            "V": 23.53,
            "W": 0.0,
            "Zr": 5.88,
            "Temperature (C)": 900,
            "time (h)": 10,
            "specific mass gain (mg/cm2)": 98.33,
            "source": "https://doi.org/10.3390/ma11122526"
        },
        {
            "Alloy formula": "Al-25.5Nb-6Cr-0.5Hf",
            "Al": 68.0,
            "Cr": 6.0,
            "Hf": 0.5,
            "Mo": 0.0,
            "Nb": 25.5,
            "Si": 0.0,
            "Ta": 0.0,
            "Ti": 0.0,
            "V": 0.0,
            "W": 0.0,
            "Zr": 0.0,
            "Temperature (C)": 800,
            "time (h)": 10,
            "specific mass gain (mg/cm2)": 0.29,
            "source": "https://doi.org/10.3390/ma12162531"
        },
        {
            "Alloy formula": "Al-25.5Nb-6Cr-0.5Hf",
            "Al": 68.0,
            "Cr": 6.0,
            "Hf": 0.5,
            "Mo": 0.0,
            "Nb": 25.5,
            "Si": 0.0,
            "Ta": 0.0,
            "Ti": 0.0,
            "V": 0.0,
            "W": 0.0,
            "Zr": 0.0,
            "Temperature (C)": 1200,
            "time (h)": 10,
            "specific mass gain (mg/cm2)": 0.57,
            "source": "https://doi.org/10.3390/ma12162531"
        },
        {
            "Alloy formula": "Al-25.5Nb-6Cr-0.5Hf",
            "Al": 68.0,
            "Cr": 6.0,
            "Hf": 0.5,
            "Mo": 0.0,
            "Nb": 25.5,
            "Si": 0.0,
            "Ta": 0.0,
            "Ti": 0.0,
            "V": 0.0,
            "W": 0.0,
            "Zr": 0.0,
            "Temperature (C)": 1300,
            "time (h)": 10,
            "specific mass gain (mg/cm2)": 3.26,
            "source": "https://doi.org/10.3390/ma12162531"
        },
        {
            "Alloy formula": "Al0.25HfMoNbTi",
            "Al": 5.88,
            "Cr": 0.0,
            "Hf": 23.53,
            "Mo": 23.53,
            "Nb": 23.53,
            "Si": 0.0,
            "Ta": 0.0,
            "Ti": 23.53,
            "V": 0.0,
            "W": 0.0,
            "Zr": 0.0,
            "Temperature (C)": 1000,
            "time (h)": 10,
            "specific mass gain (mg/cm2)": 21.93,
            "source": "https://doi.org/10.1016/j.corsci.2021.109711"
        },
        {
            "Alloy formula": "Al0.5HfMoNbTi",
            "Al": 11.11,
            "Cr": 0.0,
            "Hf": 22.22,
            "Mo": 22.22,
            "Nb": 22.22,
            "Si": 0.0,
            "Ta": 0.0,
            "Ti": 22.23,
            "V": 0.0,
            "W": 0.0,
            "Zr": 0.0,
            "Temperature (C)": 1000,
            "time (h)": 10,
            "specific mass gain (mg/cm2)": 30.55,
            "source": "https://doi.org/10.1016/j.corsci.2021.109711"
        },
        {
            "Alloy formula": "Al0.75HfMoNbTi",
            "Al": 15.79,
            "Cr": 0.0,
            "Hf": 21.05,
            "Mo": 21.05,
            "Nb": 21.05,
            "Si": 0.0,
            "Ta": 0.0,
            "Ti": 21.05,
            "V": 0.0,
            "W": 0.0,
            "Zr": 0.0,
            "Temperature (C)": 1000,
            "time (h)": 10,
            "specific mass gain (mg/cm2)": 32.07,
            "source": "https://doi.org/10.1016/j.corsci.2021.109711"
        },
        {
            "Alloy formula": "AlHfMoNbTi",
            "Al": 20.0,
            "Cr": 0.0,
            "Hf": 20.0,
            "Mo": 20.0,
            "Nb": 20.0,
            "Si": 0.0,
            "Ta": 0.0,
            "Ti": 20.0,
            "V": 0.0,
            "W": 0.0,
            "Zr": 0.0,
            "Temperature (C)": 1000,
            "time (h)": 10,
            "specific mass gain (mg/cm2)": 75.12,
            "source": "https://doi.org/10.1016/j.corsci.2021.109711"
        },
        {
            "Alloy formula": "Al-Cr-Mo-Nb-Si-Ta-Ti",
            "Al": 17.6,
            "Cr": 25.2,
            "Hf": 0.0,
            "Mo": 20.3,
            "Nb": 15.2,
            "Si": 2.9,
            "Ta": 13.4,
            "Ti": 5.4,
            "V": 0.0,
            "W": 0.0,
            "Zr": 0.0,
            "Temperature (C)": 1000,
            "time (h)": 10,
            "specific mass gain (mg/cm2)": 0.38,
            "source": "https://doi.org/10.1038/s41598-019-43819-x"
        },
        {
            "Alloy formula": "Al-Cr-Mo-Nb-Si-Ta-Ti",
            "Al": 17.6,
            "Cr": 25.2,
            "Hf": 0.0,
            "Mo": 20.3,
            "Nb": 15.2,
            "Si": 2.9,
            "Ta": 13.4,
            "Ti": 5.4,
            "V": 0.0,
            "W": 0.0,
            "Zr": 0.0,
            "Temperature (C)": 1100,
            "time (h)": 10,
            "specific mass gain (mg/cm2)": 0.75,
            "source": "https://doi.org/10.1038/s41598-019-43819-x"
        },
        {
            "Alloy formula": "Al-Cr-Mo-Nb-Si-Ta-Ti",
            "Al": 17.6,
            "Cr": 25.2,
            "Hf": 0.0,
            "Mo": 20.3,
            "Nb": 15.2,
            "Si": 2.9,
            "Ta": 13.4,
            "Ti": 5.4,
            "V": 0.0,
            "W": 0.0,
            "Zr": 0.0,
            "Temperature (C)": 1200,
            "time (h)": 10,
            "specific mass gain (mg/cm2)": 2.08,
            "source": "https://doi.org/10.1016/j.intermet.2020.106711"
        },
        {
            "Alloy formula": "Al-Cr-Mo-Nb-Si-Ta-Ti",
            "Al": 17.6,
            "Cr": 25.2,
            "Hf": 0.0,
            "Mo": 20.3,
            "Nb": 15.2,
            "Si": 2.9,
            "Ta": 13.4,
            "Ti": 5.4,
            "V": 0.0,
            "W": 0.0,
            "Zr": 0.0,
            "Temperature (C)": 1300,
            "time (h)": 10,
            "specific mass gain (mg/cm2)": 3.96,
            "source": "https://doi.org/10.1016/j.intermet.2020.106711"
        },
        {
            "Alloy formula": "Al-Cr-Mo-Nb-Si-Ta-Ti",
            "Al": 17.6,
            "Cr": 25.2,
            "Hf": 0.0,
            "Mo": 20.3,
            "Nb": 15.2,
            "Si": 2.9,
            "Ta": 13.4,
            "Ti": 5.4,
            "V": 0.0,
            "W": 0.0,
            "Zr": 0.0,
            "Temperature (C)": 1400,
            "time (h)": 10,
            "specific mass gain (mg/cm2)": 8.24,
            "source": "https://doi.org/10.1016/j.intermet.2020.106711"
        },
        {
            "Alloy formula": "Ti2ZrHf0.5VNb0.5",
            "Al": 0.0,
            "Cr": 0.0,
            "Hf": 10.0,
            "Mo": 0.0,
            "Nb": 10.0,
            "Si": 0.0,
            "Ta": 0.0,
            "Ti": 40.0,
            "V": 20.0,
            "W": 0.0,
            "Zr": 20.0,
            "Temperature (C)": 800,
            "time (h)": 10,
            "specific mass gain (mg/cm2)": 116.25,
            "source": "https://doi.org/10.1016/j.matchar.2021.111287"
        },
        {
            "Alloy formula": "Ti2ZrHf0.5VNb0.5Al0.5",
            "Al": 9.09,
            "Cr": 0.0,
            "Hf": 9.09,
            "Mo": 0.0,
            "Nb": 9.09,
            "Si": 0.0,
            "Ta": 0.0,
            "Ti": 36.36,
            "V": 18.19,
            "W": 0.0,
            "Zr": 18.18,
            "Temperature (C)": 800,
            "time (h)": 10,
            "specific mass gain (mg/cm2)": 34.71,
            "source": "https://doi.org/10.1016/j.matchar.2021.111287"
        },
        {
            "Alloy formula": "Ti2ZrHf0.5VNb0.5Al1",
            "Al": 16.67,
            "Cr": 0.0,
            "Hf": 8.33,
            "Mo": 0.0,
            "Nb": 8.33,
            "Si": 0.0,
            "Ta": 0.0,
            "Ti": 33.33,
            "V": 16.67,
            "W": 0.0,
            "Zr": 16.67,
            "Temperature (C)": 800,
            "time (h)": 10,
            "specific mass gain (mg/cm2)": 26.76,
            "source": "https://doi.org/10.1016/j.matchar.2021.111287"
        },
        {
            "Alloy formula": "Al0.5Nb0.5Ti2VZr",
            "Al": 10.0,
            "Cr": 0.0,
            "Hf": 0.0,
            "Mo": 0.0,
            "Nb": 10.0,
            "Si": 0.0,
            "Ta": 0.0,
            "Ti": 40.0,
            "V": 20.0,
            "W": 0.0,
            "Zr": 20.0,
            "Temperature (C)": 800,
            "time (h)": 10,
            "specific mass gain (mg/cm2)": 53.19,
            "source": "https://doi.org/10.1007/s40843-022-2045-4"
        },
        {
            "Alloy formula": "NbTi2VZr",
            "Al": 0.0,
            "Cr": 0.0,
            "Hf": 0.0,
            "Mo": 0.0,
            "Nb": 20.0,
            "Si": 0.0,
            "Ta": 0.0,
            "Ti": 40.0,
            "V": 20.0,
            "W": 0.0,
            "Zr": 20.0,
            "Temperature (C)": 800,
            "time (h)": 10,
            "specific mass gain (mg/cm2)": 113.48,
            "source": "https://doi.org/10.1007/s40843-022-2045-4"
        },
        {
            "Alloy formula": "AlMo0.5NbTa0.5TiZr",
            "Al": 18.92,
            "Cr": 0.0,
            "Hf": 0.0,
            "Mo": 10.29,
            "Nb": 20.16,
            "Si": 0.0,
            "Ta": 11.32,
            "Ti": 19.33,
            "V": 0.0,
            "W": 0.0,
            "Zr": 19.98,
            "Temperature (C)": 800,
            "time (h)": 10,
            "specific mass gain (mg/cm2)": 2.42,
            "source": "https://doi.org/10.1016/j.vacuum.2022.111069"
        },
        {
            "Alloy formula": "CrMoNbTaV",
            "Al": 0.0,
            "Cr": 20.0,
            "Hf": 0.0,
            "Mo": 20.0,
            "Nb": 20.0,
            "Si": 0.0,
            "Ta": 20.0,
            "Ti": 0.0,
            "V": 20.0,
            "W": 0.0,
            "Zr": 0.0,
            "Temperature (C)": 900,
            "time (h)": 10,
            "specific mass gain (mg/cm2)": 17.45,
            "source": "https://doi.org/10.1557/jmr.2018.340"
        },
        {
            "Alloy formula": "CrMoNbTaV",
            "Al": 0.0,
            "Cr": 20.0,
            "Hf": 0.0,
            "Mo": 20.0,
            "Nb": 20.0,
            "Si": 0.0,
            "Ta": 20.0,
            "Ti": 0.0,
            "V": 20.0,
            "W": 0.0,
            "Zr": 0.0,
            "Temperature (C)": 1000,
            "time (h)": 10,
            "specific mass gain (mg/cm2)": 28.11,
            "source": "https://doi.org/10.1557/jmr.2018.340"
        },
        {
            "Alloy formula": "CrMoNbTaV",
            "Al": 0.0,
            "Cr": 20.0,
            "Hf": 0.0,
            "Mo": 20.0,
            "Nb": 20.0,
            "Si": 0.0,
            "Ta": 20.0,
            "Ti": 0.0,
            "V": 20.0,
            "W": 0.0,
            "Zr": 0.0,
            "Temperature (C)": 1100,
            "time (h)": 10,
            "specific mass gain (mg/cm2)": 24.68,
            "source": "https://doi.org/10.1557/jmr.2018.340"
        },
        {
            "Alloy formula": "TaTiCr",
            "Al": 0.0,
            "Cr": 32.6,
            "Hf": 0.0,
            "Mo": 0.0,
            "Nb": 0.0,
            "Si": 0.0,
            "Ta": 30.6,
            "Ti": 36.8,
            "V": 0.0,
            "W": 0.0,
            "Zr": 0.0,
            "Temperature (C)": 1200,
            "time (h)": 10,
            "specific mass gain (mg/cm2)": 6.24,
            "source": "https://doi.org/10.1016/j.jallcom.2023.169000"
        },
        {
            "Alloy formula": "Ta4TiCr3",
            "Al": 0.0,
            "Cr": 37.9,
            "Hf": 0.0,
            "Mo": 0.0,
            "Nb": 0.0,
            "Si": 0.0,
            "Ta": 49.9,
            "Ti": 12.2,
            "V": 0.0,
            "W": 0.0,
            "Zr": 0.0,
            "Temperature (C)": 1200,
            "time (h)": 10,
            "specific mass gain (mg/cm2)": 12.2,
            "source": "https://doi.org/10.1016/j.jallcom.2023.169000"
        },
        {
            "Alloy formula": "Ta4Ti3Cr",
            "Al": 0.0,
            "Cr": 11.9,
            "Hf": 0.0,
            "Mo": 0.0,
            "Nb": 0.0,
            "Si": 0.0,
            "Ta": 50.9,
            "Ti": 37.2,
            "V": 0.0,
            "W": 0.0,
            "Zr": 0.0,
            "Temperature (C)": 1200,
            "time (h)": 10,
            "specific mass gain (mg/cm2)": 59.29,
            "source": "https://doi.org/10.1016/j.jallcom.2023.169000"
        },
        {
            "Alloy formula": "Ta2TiCr",
            "Al": 0.0,
            "Cr": 31.0,
            "Hf": 0.0,
            "Mo": 0.0,
            "Nb": 0.0,
            "Si": 0.0,
            "Ta": 46.5,
            "Ti": 22.5,
            "V": 0.0,
            "W": 0.0,
            "Zr": 0.0,
            "Temperature (C)": 1200,
            "time (h)": 10,
            "specific mass gain (mg/cm2)": 121.13,
            "source": "https://doi.org/10.1016/j.jallcom.2023.169000"
        },
        {
            "Alloy formula": "WTaNbTiAl",
            "Al": 20.0,
            "Cr": 0.0,
            "Hf": 0.0,
            "Mo": 0.0,
            "Nb": 20.0,
            "Si": 0.0,
            "Ta": 20.0,
            "Ti": 20.0,
            "V": 0.0,
            "W": 0.0,
            "Zr": 0.0,
            "Temperature (C)": 1000,
            "time (h)": 10,
            "specific mass gain (mg/cm2)": 7.21,
            "source": "https://doi.org/10.1016/j.corsci.2022.110377"
        },
        {
            "Alloy formula": "MoTaTiCr",
            "Al": 0.0,
            "Cr": 25.0,
            "Hf": 0.0,
            "Mo": 25.0,
            "Nb": 0.0,
            "Si": 0.0,
            "Ta": 25.0,
            "Ti": 25.0,
            "V": 0.0,
            "W": 0.0,
            "Zr": 0.0,
            "Temperature (C)": 1000,
            "time (h)": 10,
            "specific mass gain (mg/cm2)": 2.1,
            "source": "https://doi.org/10.1016/j.jallcom.2021.162733"
        },
        {
            "Alloy formula": "WTaTiCr",
            "Al": 0.0,
            "Cr": 25.0,
            "Hf": 0.0,
            "Mo": 0.0,
            "Nb": 0.0,
            "Si": 0.0,
            "Ta": 25.0,
            "Ti": 25.0,
            "V": 0.0,
            "W": 25.0,
            "Zr": 0.0,
            "Temperature (C)": 1000,
            "time (h)": 10,
            "specific mass gain (mg/cm2)": 9.3,
            "source": "https://doi.org/10.1016/j.jallcom.2021.162733"
        },
        {
            "Alloy formula": "WMoTaTiCr",
            "Al": 0.0,
            "Cr": 20.0,
            "Hf": 0.0,
            "Mo": 20.0,
            "Nb": 0.0,
            "Si": 0.0,
            "Ta": 20.0,
            "Ti": 20.0,
            "V": 0.0,
            "W": 20.0,
            "Zr": 0.0,
            "Temperature (C)": 1000,
            "time (h)": 10,
            "specific mass gain (mg/cm2)": 14.49,
            "source": "https://doi.org/10.1016/j.jallcom.2021.162733"
        },
        {
            "Alloy formula": "WTaAlCr",
            "Al": 25.0,
            "Cr": 25.0,
            "Hf": 0.0,
            "Mo": 0.0,
            "Nb": 0.0,
            "Si": 0.0,
            "Ta": 25.0,
            "Ti": 0.0,
            "V": 0.0,
            "W": 25.0,
            "Zr": 0.0,
            "Temperature (C)": 1000,
            "time (h)": 10,
            "specific mass gain (mg/cm2)": 17.55,
            "source": "https://doi.org/10.1016/j.jallcom.2021.162733"
        },
        {
            "Alloy formula": "WMoTaAlCr",
            "Al": 20.0,
            "Cr": 20.0,
            "Hf": 0.0,
            "Mo": 20.0,
            "Nb": 0.0,
            "Si": 0.0,
            "Ta": 20.0,
            "Ti": 0.0,
            "V": 0.0,
            "W": 20.0,
            "Zr": 0.0,
            "Temperature (C)": 1000,
            "time (h)": 10,
            "specific mass gain (mg/cm2)": 7.2,
            "source": "https://doi.org/10.1016/j.jallcom.2021.162733"
        },
        {
            "Alloy formula": "Al0.5NbTaTi",
            "Al": 8.6,
            "Cr": 0.0,
            "Hf": 0.0,
            "Mo": 0.0,
            "Nb": 30.1,
            "Si": 0.0,
            "Ta": 35.2,
            "Ti": 26.1,
            "V": 0.0,
            "W": 0.0,
            "Zr": 0.0,
            "Temperature (C)": 1000,
            "time (h)": 10,
            "specific mass gain (mg/cm2)": 15.486,
            "source": "Tom_ini"
        },
        {
            "Alloy formula": "Al0.5CrMoNbTi",
            "Al": 10.3,
            "Cr": 21.0,
            "Hf": 0.0,
            "Mo": 23.9,
            "Nb": 23.4,
            "Si": 0.0,
            "Ta": 0.0,
            "Ti": 21.5,
            "V": 0.0,
            "W": 0.0,
            "Zr": 0.0,
            "Temperature (C)": 1000,
            "time (h)": 10,
            "specific mass gain (mg/cm2)": 0.818,
            "source": "Tom_ini"
        },
        {
            "Alloy formula": "Al0.5CrMoNbTaTi",
            "Al": 6.9,
            "Cr": 15.7,
            "Hf": 0.0,
            "Mo": 20.6,
            "Nb": 18.7,
            "Si": 0.0,
            "Ta": 21.6,
            "Ti": 16.5,
            "V": 0.0,
            "W": 0.0,
            "Zr": 0.0,
            "Temperature (C)": 1000,
            "time (h)": 10,
            "specific mass gain (mg/cm2)": 1.13,
            "source": "Tom_ini"
        },
        {
            "Alloy formula": "CrNbTaTiZr",
            "Al": 0.0,
            "Cr": 21.2,
            "Hf": 0.0,
            "Mo": 0.0,
            "Nb": 19.1,
            "Si": 0.0,
            "Ta": 19.3,
            "Ti": 19.3,
            "V": 0.0,
            "W": 0.0,
            "Zr": 21.0,
            "Temperature (C)": 1000,
            "time (h)": 10,
            "specific mass gain (mg/cm2)": 43.242,
            "source": "Tom_ini"
        },
        {
            "Alloy formula": "CrNbTaTiZr-BCC",
            "Al": 0.0,
            "Cr": 12.6,
            "Hf": 0.0,
            "Mo": 0.0,
            "Nb": 27.5,
            "Si": 0.0,
            "Ta": 36.2,
            "Ti": 15.8,
            "V": 0.0,
            "W": 0.0,
            "Zr": 7.9,
            "Temperature (C)": 1000,
            "time (h)": 10,
            "specific mass gain (mg/cm2)": 74.966,
            "source": "Tom_ini"
        },
        {
            "Alloy formula": "Al0.5CrNbTaTiZr",
            "Al": 10.0,
            "Cr": 19.6,
            "Hf": 0.0,
            "Mo": 0.0,
            "Nb": 16.3,
            "Si": 0.0,
            "Ta": 17.5,
            "Ti": 17.0,
            "V": 0.0,
            "W": 0.0,
            "Zr": 19.5,
            "Temperature (C)": 1000,
            "time (h)": 10,
            "specific mass gain (mg/cm2)": 16.307,
            "source": "Tom_ini"
        },
        {
            "Alloy formula": "Al0.5CrNbTaTiZr-BCC",
            "Al": 7.49,
            "Cr": 15.97,
            "Hf": 0.0,
            "Mo": 0.0,
            "Nb": 23.86,
            "Si": 0.0,
            "Ta": 31.01,
            "Ti": 14.05,
            "V": 0.0,
            "W": 0.0,
            "Zr": 7.62,
            "Temperature (C)": 1000,
            "time (h)": 10,
            "specific mass gain (mg/cm2)": 38.214,
            "source": "Tom_ini"
        },
        {
            "Alloy formula": "NbTaTi",
            "Al": 0.0,
            "Cr": 0.0,
            "Hf": 0.0,
            "Mo": 0.0,
            "Nb": 33.1,
            "Si": 0.0,
            "Ta": 36.2,
            "Ti": 30.7,
            "V": 0.0,
            "W": 0.0,
            "Zr": 0.0,
            "Temperature (C)": 1000,
            "time (h)": 10,
            "specific mass gain (mg/cm2)": 21.105,
            "source": "Tom_ini"
        },
        {
            "Alloy formula": "Cr0.25NbTaTi",
            "Al": 0.0,
            "Cr": 10.9,
            "Hf": 0.0,
            "Mo": 0.0,
            "Nb": 27.1,
            "Si": 0.0,
            "Ta": 28.8,
            "Ti": 33.2,
            "V": 0.0,
            "W": 0.0,
            "Zr": 0.0,
            "Temperature (C)": 1000,
            "time (h)": 10,
            "specific mass gain (mg/cm2)": 17.119,
            "source": "Tom_ini"
        },
        {
            "Alloy formula": "Nb-8Si-9Al-10Ti",
            "Al": 9.0,
            "Cr": 0.0,
            "Hf": 0.0,
            "Mo": 0.0,
            "Nb": 73.0,
            "Si": 8.0,
            "Ta": 0.0,
            "Ti": 10.0,
            "V": 0.0,
            "W": 0.0,
            "Zr": 0.0,
            "Temperature (C)": 1000,
            "time (h)": 20,
            "specific mass gain (mg/cm2)": 168.0,
            "source": "https://doi.org/10.1016/S1468-6996(02)00005-0"
        },
        {
            "Alloy formula": "Nb-10Si-9Al-10Ti",
            "Al": 9.0,
            "Cr": 0.0,
            "Hf": 0.0,
            "Mo": 0.0,
            "Nb": 71.0,
            "Si": 10.0,
            "Ta": 0.0,
            "Ti": 10.0,
            "V": 0.0,
            "W": 0.0,
            "Zr": 0.0,
            "Temperature (C)": 1000,
            "time (h)": 20,
            "specific mass gain (mg/cm2)": 79.0,
            "source": "https://doi.org/10.1016/S1468-6996(02)00005-0"
        },
        {
            "Alloy formula": "Nb-6Si-11Al-15Ti",
            "Al": 11.0,
            "Cr": 0.0,
            "Hf": 0.0,
            "Mo": 0.0,
            "Nb": 68.0,
            "Si": 6.0,
            "Ta": 0.0,
            "Ti": 15.0,
            "V": 0.0,
            "W": 0.0,
            "Zr": 0.0,
            "Temperature (C)": 1000,
            "time (h)": 20,
            "specific mass gain (mg/cm2)": 45.0,
            "source": "https://doi.org/10.1016/S1468-6996(02)00005-0"
        },
        {
            "Alloy formula": "Nb-8Si-11Al-15Ti",
            "Al": 11.0,
            "Cr": 0.0,
            "Hf": 0.0,
            "Mo": 0.0,
            "Nb": 66.0,
            "Si": 8.0,
            "Ta": 0.0,
            "Ti": 15.0,
            "V": 0.0,
            "W": 0.0,
            "Zr": 0.0,
            "Temperature (C)": 1000,
            "time (h)": 20,
            "specific mass gain (mg/cm2)": 45.0,
            "source": "https://doi.org/10.1016/S1468-6996(02)00005-0"
        },
        {
            "Alloy formula": "Nb-19Si-5Mo",
            "Al": 0.0,
            "Cr": 0.0,
            "Hf": 0.0,
            "Mo": 5.0,
            "Nb": 76.0,
            "Si": 19.0,
            "Ta": 0.0,
            "Ti": 0.0,
            "V": 0.0,
            "W": 0.0,
            "Zr": 0.0,
            "Temperature (C)": 800,
            "time (h)": 20,
            "specific mass gain (mg/cm2)": 28.0,
            "source": "https://doi.org/10.1007/s11661-007-9398-9"
        },
        {
            "Alloy formula": "Nb-19Si-5Mo",
            "Al": 0.0,
            "Cr": 0.0,
            "Hf": 0.0,
            "Mo": 5.0,
            "Nb": 76.0,
            "Si": 19.0,
            "Ta": 0.0,
            "Ti": 0.0,
            "V": 0.0,
            "W": 0.0,
            "Zr": 0.0,
            "Temperature (C)": 1000,
            "time (h)": 20,
            "specific mass gain (mg/cm2)": 342.0,
            "source": "https://doi.org/10.1007/s11661-007-9398-9"
        },
        {
            "Alloy formula": "Nb-19Si-5Mo",
            "Al": 0.0,
            "Cr": 0.0,
            "Hf": 0.0,
            "Mo": 5.0,
            "Nb": 76.0,
            "Si": 19.0,
            "Ta": 0.0,
            "Ti": 0.0,
            "V": 0.0,
            "W": 0.0,
            "Zr": 0.0,
            "Temperature (C)": 1150,
            "time (h)": 20,
            "specific mass gain (mg/cm2)": 99.0,
            "source": "https://doi.org/10.1007/s11661-007-9398-9"
        },
        {
            "Alloy formula": "Nb-18Si-26Mo",
            "Al": 0.0,
            "Cr": 0.0,
            "Hf": 0.0,
            "Mo": 26.0,
            "Nb": 56.0,
            "Si": 18.0,
            "Ta": 0.0,
            "Ti": 0.0,
            "V": 0.0,
            "W": 0.0,
            "Zr": 0.0,
            "Temperature (C)": 800,
            "time (h)": 20,
            "specific mass gain (mg/cm2)": 107.0,
            "source": "https://doi.org/10.1007/s11661-007-9398-9"
        },
        {
            "Alloy formula": "Nb-18Si-26Mo",
            "Al": 0.0,
            "Cr": 0.0,
            "Hf": 0.0,
            "Mo": 26.0,
            "Nb": 56.0,
            "Si": 18.0,
            "Ta": 0.0,
            "Ti": 0.0,
            "V": 0.0,
            "W": 0.0,
            "Zr": 0.0,
            "Temperature (C)": 1000,
            "time (h)": 20,
            "specific mass gain (mg/cm2)": 42.0,
            "source": "https://doi.org/10.1007/s11661-007-9398-9"
        },
        {
            "Alloy formula": "Nb-18Si-26Mo",
            "Al": 0.0,
            "Cr": 0.0,
            "Hf": 0.0,
            "Mo": 26.0,
            "Nb": 56.0,
            "Si": 18.0,
            "Ta": 0.0,
            "Ti": 0.0,
            "V": 0.0,
            "W": 0.0,
            "Zr": 0.0,
            "Temperature (C)": 1150,
            "time (h)": 20,
            "specific mass gain (mg/cm2)": 50.0,
            "source": "https://doi.org/10.1007/s11661-007-9398-9"
        },
        {
            "Alloy formula": "Nb-13Si-4Mo",
            "Al": 0.0,
            "Cr": 0.0,
            "Hf": 0.0,
            "Mo": 4.0,
            "Nb": 83.0,
            "Si": 13.0,
            "Ta": 0.0,
            "Ti": 0.0,
            "V": 0.0,
            "W": 0.0,
            "Zr": 0.0,
            "Temperature (C)": 800,
            "time (h)": 20,
            "specific mass gain (mg/cm2)": 10.0,
            "source": "https://doi.org/10.1007/s11661-007-9398-9"
        },
        {
            "Alloy formula": "Nb-13Si-4Mo",
            "Al": 0.0,
            "Cr": 0.0,
            "Hf": 0.0,
            "Mo": 4.0,
            "Nb": 83.0,
            "Si": 13.0,
            "Ta": 0.0,
            "Ti": 0.0,
            "V": 0.0,
            "W": 0.0,
            "Zr": 0.0,
            "Temperature (C)": 1000,
            "time (h)": 20,
            "specific mass gain (mg/cm2)": 323.0,
            "source": "https://doi.org/10.1007/s11661-007-9398-9"
        },
        {
            "Alloy formula": "Nb-13Si-4Mo",
            "Al": 0.0,
            "Cr": 0.0,
            "Hf": 0.0,
            "Mo": 4.0,
            "Nb": 83.0,
            "Si": 13.0,
            "Ta": 0.0,
            "Ti": 0.0,
            "V": 0.0,
            "W": 0.0,
            "Zr": 0.0,
            "Temperature (C)": 1150,
            "time (h)": 20,
            "specific mass gain (mg/cm2)": 62.0,
            "source": "https://doi.org/10.1007/s11661-007-9398-9"
        },
        {
            "Alloy formula": "Nb-12Si-15Mo",
            "Al": 0.0,
            "Cr": 0.0,
            "Hf": 0.0,
            "Mo": 15.0,
            "Nb": 63.0,
            "Si": 12.0,
            "Ta": 0.0,
            "Ti": 0.0,
            "V": 0.0,
            "W": 0.0,
            "Zr": 0.0,
            "Temperature (C)": 800,
            "time (h)": 20,
            "specific mass gain (mg/cm2)": 21.0,
            "source": "https://doi.org/10.1007/s11661-007-9398-9"
        },
        {
            "Alloy formula": "Nb-12Si-15Mo",
            "Al": 0.0,
            "Cr": 0.0,
            "Hf": 0.0,
            "Mo": 15.0,
            "Nb": 63.0,
            "Si": 12.0,
            "Ta": 0.0,
            "Ti": 0.0,
            "V": 0.0,
            "W": 0.0,
            "Zr": 0.0,
            "Temperature (C)": 1000,
            "time (h)": 20,
            "specific mass gain (mg/cm2)": 11.0,
            "source": "https://doi.org/10.1007/s11661-007-9398-9"
        },
        {
            "Alloy formula": "Nb-12Si-15Mo",
            "Al": 0.0,
            "Cr": 0.0,
            "Hf": 0.0,
            "Mo": 15.0,
            "Nb": 63.0,
            "Si": 12.0,
            "Ta": 0.0,
            "Ti": 0.0,
            "V": 0.0,
            "W": 0.0,
            "Zr": 0.0,
            "Temperature (C)": 1150,
            "time (h)": 20,
            "specific mass gain (mg/cm2)": 53.0,
            "source": "https://doi.org/10.1007/s11661-007-9398-9"
        },
        {
            "Alloy formula": "Cr-31Nb",
            "Al": 0.0,
            "Cr": 69.0,
            "Hf": 0.0,
            "Mo": 0.0,
            "Nb": 31.0,
            "Si": 0.0,
            "Ta": 0.0,
            "Ti": 0.0,
            "V": 0.0,
            "W": 0.0,
            "Zr": 0.0,
            "Temperature (C)": 1100,
            "time (h)": 20,
            "specific mass gain (mg/cm2)": 12.46,
            "source": "http://dx.doi.org/10.1179/mht.2000.17.2.009"
        },
        {
            "Alloy formula": "Cr-18.5Nb",
            "Al": 0.0,
            "Cr": 81.5,
            "Hf": 0.0,
            "Mo": 0.0,
            "Nb": 18.5,
            "Si": 0.0,
            "Ta": 0.0,
            "Ti": 0.0,
            "V": 0.0,
            "W": 0.0,
            "Zr": 0.0,
            "Temperature (C)": 1100,
            "time (h)": 20,
            "specific mass gain (mg/cm2)": 18.85,
            "source": "http://dx.doi.org/10.1179/mht.2000.17.2.009"
        },
        {
            "Alloy formula": "Cr-31Ta",
            "Al": 0.0,
            "Cr": 69.0,
            "Hf": 0.0,
            "Mo": 0.0,
            "Nb": 31.0,
            "Si": 0.0,
            "Ta": 0.0,
            "Ti": 0.0,
            "V": 0.0,
            "W": 0.0,
            "Zr": 0.0,
            "Temperature (C)": 1100,
            "time (h)": 20,
            "specific mass gain (mg/cm2)": 13.33,
            "source": "http://dx.doi.org/10.1179/mht.2000.17.2.009"
        },
        {
            "Alloy formula": "Cr-9.5Ta",
            "Al": 0.0,
            "Cr": 90.5,
            "Hf": 0.0,
            "Mo": 0.0,
            "Nb": 9.5,
            "Si": 0.0,
            "Ta": 0.0,
            "Ti": 0.0,
            "V": 0.0,
            "W": 0.0,
            "Zr": 0.0,
            "Temperature (C)": 1100,
            "time (h)": 20,
            "specific mass gain (mg/cm2)": 6.4,
            "source": "http://dx.doi.org/10.1179/mht.2000.17.2.009"
        },
        {
            "Alloy formula": "AlTi",
            "Al": 53.46,
            "Cr": 0.0,
            "Hf": 0.0,
            "Mo": 0.0,
            "Nb": 0.0,
            "Si": 0.0,
            "Ta": 0.0,
            "Ti": 46.54,
            "V": 0.0,
            "W": 0.0,
            "Zr": 0.0,
            "Temperature (C)": 900,
            "time (h)": 20,
            "specific mass gain (mg/cm2)": 1.25,
            "source": "https://doi.org/10.1016/0956-716X(95)00327-R"
        },
        {
            "Alloy formula": "AlTi-10wtCr",
            "Al": 47.78,
            "Cr": 7.17,
            "Hf": 0.0,
            "Mo": 0.0,
            "Nb": 0.0,
            "Si": 0.0,
            "Ta": 0.0,
            "Ti": 45.05,
            "V": 0.0,
            "W": 0.0,
            "Zr": 0.0,
            "Temperature (C)": 900,
            "time (h)": 20,
            "specific mass gain (mg/cm2)": 3.95,
            "source": "https://doi.org/10.1016/0956-716X(95)00327-R"
        },
        {
            "Alloy formula": "AlTi-5wtCr",
            "Al": 53.83,
            "Cr": 3.15,
            "Hf": 0.0,
            "Mo": 0.0,
            "Nb": 0.0,
            "Si": 0.0,
            "Ta": 0.0,
            "Ti": 43.02,
            "V": 0.0,
            "W": 0.0,
            "Zr": 0.0,
            "Temperature (C)": 900,
            "time (h)": 20,
            "specific mass gain (mg/cm2)": 5.88,
