Repository: human007-debug/aero-opt-research

# aero-opt-research

LLM-guided vs. classical optimisation of aerospace design problems. See `CLAUDE.md` for the full research plan and rules.

## Status

| Problem | Evaluator | Physics tests | Benchmark reproduced | Search |
|---|---|---|---|---|
| C1 buckling stacking | CLT + closed-form SS-plate buckling | passing | **no**: values in `problem.yaml` need verifying against Le Riche & Haftka (1993) | blocked |
| C2 tow-steered plate | Two-step Rayleigh-Ritz: in-plane prebuckling on the quarter plate, then buckling | passing | **no**: benchmark cases still to be taken from Gürdal & Olmedo / Gürdal, Tatting & Wu | blocked |

File: problems/M3_rhea_oxidation/data/raw/alloy_oxidation_886_202406_with_metadata.json (part 7 of 11)
{
            "source": "https://doi.org/10.1016/0956-716X(95)00327-R"
        },
        {
            "Alloy formula": "AlTi-5wtMo",
            "Al": 50.52,
            "Cr": 0.0,
            "Hf": 0.0,
            "Mo": 1.98,
            "Nb": 0.0,
            "Si": 0.0,
            "Ta": 0.0,
            "Ti": 47.5,
            "V": 0.0,
            "W": 0.0,
            "Zr": 0.0,
            "Temperature (C)": 900,
            "time (h)": 20,
            "specific mass gain (mg/cm2)": 1.56,
            "source": "https://doi.org/10.1016/0956-716X(95)00327-R"
        },
        {
            "Alloy formula": "AlTi-5wtNb",
            "Al": 51.16,
            "Cr": 0.0,
            "Hf": 0.0,
            "Mo": 0.0,
            "Nb": 2.51,
            "Si": 0.0,
            "Ta": 0.0,
            "Ti": 46.33,
            "V": 0.0,
            "W": 0.0,
            "Zr": 0.0,
            "Temperature (C)": 900,
            "time (h)": 20,
            "specific mass gain (mg/cm2)": 1.05,
            "source": "https://doi.org/10.1016/0956-716X(95)00327-R"
        },
        {
            "Alloy formula": "AlTi-5wtNb",
            "Al": 51.16,
            "Cr": 0.0,
            "Hf": 0.0,
            "Mo": 0.0,
            "Nb": 2.51,
            "Si": 0.0,
            "Ta": 0.0,
            "Ti": 46.33,
            "V": 0.0,
            "W": 0.0,
            "Zr": 0.0,
            "Temperature (C)": 1000,
            "time (h)": 20,
            "specific mass gain (mg/cm2)": 2.53,
            "source": "https://doi.org/10.1016/0956-716X(95)00327-R"
        },
        {
            "Alloy formula": "AlTi-5wtNb",
            "Al": 51.16,
            "Cr": 0.0,
            "Hf": 0.0,
            "Mo": 0.0,
            "Nb": 2.51,
            "Si": 0.0,
            "Ta": 0.0,
            "Ti": 46.33,
            "V": 0.0,
            "W": 0.0,
            "Zr": 0.0,
            "Temperature (C)": 1100,
            "time (h)": 20,
            "specific mass gain (mg/cm2)": 8.86,
            "source": "https://doi.org/10.1016/0956-716X(95)00327-R"
        },
        {
            "Alloy formula": "AlTi-5wtV",
            "Al": 49.6,
            "Cr": 0.0,
            "Hf": 0.0,
            "Mo": 0.0,
            "Nb": 0.0,
            "Si": 0.0,
            "Ta": 0.0,
            "Ti": 46.94,
            "V": 3.46,
            "W": 0.0,
            "Zr": 0.0,
            "Temperature (C)": 900,
            "time (h)": 20,
            "specific mass gain (mg/cm2)": 5.43,
            "source": "https://doi.org/10.1016/0956-716X(95)00327-R"
        },
        {
            "Alloy formula": "AlTi-5wtSi",
            "Al": 48.49,
            "Cr": 0.0,
            "Hf": 0.0,
            "Mo": 0.0,
            "Nb": 0.0,
            "Si": 5.62,
            "Ta": 0.0,
            "Ti": 45.89,
            "V": 0.0,
            "W": 0.0,
            "Zr": 0.0,
            "Temperature (C)": 900,
            "time (h)": 20,
            "specific mass gain (mg/cm2)": 0.75,
            "source": "https://doi.org/10.1016/0956-716X(95)00327-R"
        },
        {
            "Alloy formula": "AlTi-5wtSi",
            "Al": 48.49,
            "Cr": 0.0,
            "Hf": 0.0,
            "Mo": 0.0,
            "Nb": 0.0,
            "Si": 5.62,
            "Ta": 0.0,
            "Ti": 45.89,
            "V": 0.0,
            "W": 0.0,
            "Zr": 0.0,
            "Temperature (C)": 1000,
            "time (h)": 20,
            "specific mass gain (mg/cm2)": 5.59,
            "source": "https://doi.org/10.1016/0956-716X(95)00327-R"
        },
        {
            "Alloy formula": "AlTi-5wtSi",
            "Al": 48.49,
            "Cr": 0.0,
            "Hf": 0.0,
            "Mo": 0.0,
            "Nb": 0.0,
            "Si": 5.62,
            "Ta": 0.0,
            "Ti": 45.89,
            "V": 0.0,
            "W": 0.0,
            "Zr": 0.0,
            "Temperature (C)": 1100,
            "time (h)": 20,
            "specific mass gain (mg/cm2)": 14.81,
            "source": "https://doi.org/10.1016/0956-716X(95)00327-R"
        },
        {
            "Alloy formula": "Al3Ti",
            "Al": 75.0,
            "Cr": 0.0,
            "Hf": 0.0,
            "Mo": 0.0,
            "Nb": 0.0,
            "Si": 0.0,
            "Ta": 0.0,
            "Ti": 25.0,
            "V": 0.0,
            "W": 0.0,
            "Zr": 0.0,
            "Temperature (C)": 1000,
            "time (h)": 20,
            "specific mass gain (mg/cm2)": 0.17,
            "source": "https://doi.org/10.1007/BF01105677"
        },
        {
            "Alloy formula": "AlTi",
            "Al": 50.0,
            "Cr": 0.0,
            "Hf": 0.0,
            "Mo": 0.0,
            "Nb": 0.0,
            "Si": 0.0,
            "Ta": 0.0,
            "Ti": 50.0,
            "V": 0.0,
            "W": 0.0,
            "Zr": 0.0,
            "Temperature (C)": 800,
            "time (h)": 20,
            "specific mass gain (mg/cm2)": 0.28,
            "source": "https://doi.org/10.1007/BF01105677"
        },
        {
            "Alloy formula": "AlTi",
            "Al": 50.0,
            "Cr": 0.0,
            "Hf": 0.0,
            "Mo": 0.0,
            "Nb": 0.0,
            "Si": 0.0,
            "Ta": 0.0,
            "Ti": 50.0,
            "V": 0.0,
            "W": 0.0,
            "Zr": 0.0,
            "Temperature (C)": 900,
            "time (h)": 20,
            "specific mass gain (mg/cm2)": 1.11,
            "source": "https://doi.org/10.1007/BF01105677"
        },
        {
            "Alloy formula": "AlTi",
            "Al": 50.0,
            "Cr": 0.0,
            "Hf": 0.0,
            "Mo": 0.0,
            "Nb": 0.0,
            "Si": 0.0,
            "Ta": 0.0,
            "Ti": 50.0,
            "V": 0.0,
            "W": 0.0,
            "Zr": 0.0,
            "Temperature (C)": 1000,
            "time (h)": 20,
            "specific mass gain (mg/cm2)": 12.77,
            "source": "https://doi.org/10.1007/BF01105677"
        },
        {
            "Alloy formula": "Ti-47Al",
            "Al": 47.12,
            "Cr": 0.0,
            "Hf": 0.0,
            "Mo": 0.0,
            "Nb": 0.0,
            "Si": 0.0,
            "Ta": 0.0,
            "Ti": 52.88,
            "V": 0.0,
            "W": 0.0,
            "Zr": 0.0,
            "Temperature (C)": 800,
            "time (h)": 20,
            "specific mass gain (mg/cm2)": 0.45,
            "source": "https://doi.org/10.1007/BF03027458"
        },
        {
            "Alloy formula": "Ti-47Al",
            "Al": 47.12,
            "Cr": 0.0,
            "Hf": 0.0,
            "Mo": 0.0,
            "Nb": 0.0,
            "Si": 0.0,
            "Ta": 0.0,
            "Ti": 52.88,
            "V": 0.0,
            "W": 0.0,
            "Zr": 0.0,
            "Temperature (C)": 900,
            "time (h)": 20,
            "specific mass gain (mg/cm2)": 0.9,
            "source": "https://doi.org/10.1007/BF03027458"
        },
        {
            "Alloy formula": "Ti-47Al",
            "Al": 47.12,
            "Cr": 0.0,
            "Hf": 0.0,
            "Mo": 0.0,
            "Nb": 0.0,
            "Si": 0.0,
            "Ta": 0.0,
            "Ti": 52.88,
            "V": 0.0,
            "W": 0.0,
            "Zr": 0.0,
            "Temperature (C)": 1000,
            "time (h)": 20,
            "specific mass gain (mg/cm2)": 9.37,
            "source": "https://doi.org/10.1007/BF03027458"
        },
        {
            "Alloy formula": "Ti-51Al",
            "Al": 50.56,
            "Cr": 0.0,
            "Hf": 0.0,
            "Mo": 0.0,
            "Nb": 0.0,
            "Si": 0.0,
            "Ta": 0.0,
            "Ti": 49.44,
            "V": 0.0,
            "W": 0.0,
            "Zr": 0.0,
            "Temperature (C)": 800,
            "time (h)": 20,
            "specific mass gain (mg/cm2)": 0.28,
            "source": "https://doi.org/10.1007/BF03027458"
        },
        {
            "Alloy formula": "Ti-51Al",
            "Al": 50.56,
            "Cr": 0.0,
            "Hf": 0.0,
            "Mo": 0.0,
            "Nb": 0.0,
            "Si": 0.0,
            "Ta": 0.0,
            "Ti": 49.44,
            "V": 0.0,
            "W": 0.0,
            "Zr": 0.0,
            "Temperature (C)": 900,
            "time (h)": 20,
            "specific mass gain (mg/cm2)": 1.07,
            "source": "https://doi.org/10.1007/BF03027458"
        },
        {
            "Alloy formula": "Ti-51Al",
            "Al": 50.56,
            "Cr": 0.0,
            "Hf": 0.0,
            "Mo": 0.0,
            "Nb": 0.0,
            "Si": 0.0,
            "Ta": 0.0,
            "Ti": 49.44,
            "V": 0.0,
            "W": 0.0,
            "Zr": 0.0,
            "Temperature (C)": 1000,
            "time (h)": 20,
            "specific mass gain (mg/cm2)": 4.89,
            "source": "https://doi.org/10.1007/BF03027458"
        },
        {
            "Alloy formula": "Ti-43Al2W0.1Si",
            "Al": 43.0,
            "Cr": 0.0,
            "Hf": 0.0,
            "Mo": 0.0,
            "Nb": 0.0,
            "Si": 0.1,
            "Ta": 0.0,
            "Ti": 54.9,
            "V": 0.0,
            "W": 2.0,
            "Zr": 0.0,
            "Temperature (C)": 800,
            "time (h)": 20,
            "specific mass gain (mg/cm2)": 0.14,
            "source": "https://doi.org/10.1007/BF03027458"
        },
        {
            "Alloy formula": "Ti-43Al2W0.1Si",
            "Al": 43.0,
            "Cr": 0.0,
            "Hf": 0.0,
            "Mo": 0.0,
            "Nb": 0.0,
            "Si": 0.1,
            "Ta": 0.0,
            "Ti": 54.9,
            "V": 0.0,
            "W": 2.0,
            "Zr": 0.0,
            "Temperature (C)": 900,
            "time (h)": 20,
            "specific mass gain (mg/cm2)": 0.45,
            "source": "https://doi.org/10.1007/BF03027458"
        },
        {
            "Alloy formula": "Ti-43Al2W0.1Si",
            "Al": 43.0,
            "Cr": 0.0,
            "Hf": 0.0,
            "Mo": 0.0,
            "Nb": 0.0,
            "Si": 0.1,
            "Ta": 0.0,
            "Ti": 54.9,
            "V": 0.0,
            "W": 2.0,
            "Zr": 0.0,
            "Temperature (C)": 1000,
            "time (h)": 20,
            "specific mass gain (mg/cm2)": 1.46,
            "source": "https://doi.org/10.1007/BF03027458"
        },
        {
            "Alloy formula": "Ti-39.4Al-10V",
            "Al": 39.4,
            "Cr": 0.0,
            "Hf": 0.0,
            "Mo": 0.0,
            "Nb": 0.0,
            "Si": 0.0,
            "Ta": 0.0,
            "Ti": 50.6,
            "V": 10.0,
            "W": 0.0,
            "Zr": 0.0,
            "Temperature (C)": 1000,
            "time (h)": 20,
            "specific mass gain (mg/cm2)": 23.42,
            "source": "https://doi.org/10.1007/BF03027458"
        },
        {
            "Alloy formula": "Ti-48.4Al-1.9W",
            "Al": 48.4,
            "Cr": 0.0,
            "Hf": 0.0,
            "Mo": 0.0,
            "Nb": 0.0,
            "Si": 0.0,
            "Ta": 0.0,
            "Ti": 49.7,
            "V": 0.0,
            "W": 1.9,
            "Zr": 0.0,
            "Temperature (C)": 800,
            "time (h)": 20,
            "specific mass gain (mg/cm2)": 0.18,
            "source": "https://doi.org/10.1007/BF03027458"
        },
        {
            "Alloy formula": "Ti-48.4Al-1.9W",
            "Al": 48.4,
            "Cr": 0.0,
            "Hf": 0.0,
            "Mo": 0.0,
            "Nb": 0.0,
            "Si": 0.0,
            "Ta": 0.0,
            "Ti": 49.7,
            "V": 0.0,
            "W": 1.9,
            "Zr": 0.0,
            "Temperature (C)": 900,
            "time (h)": 20,
            "specific mass gain (mg/cm2)": 0.54,
            "source": "https://doi.org/10.1007/BF03027458"
        },
        {
            "Alloy formula": "Ti-48.4Al-1.9W",
            "Al": 48.4,
            "Cr": 0.0,
            "Hf": 0.0,
            "Mo": 0.0,
            "Nb": 0.0,
            "Si": 0.0,
            "Ta": 0.0,
            "Ti": 49.7,
            "V": 0.0,
            "W": 1.9,
            "Zr": 0.0,
            "Temperature (C)": 1000,
            "time (h)": 20,
            "specific mass gain (mg/cm2)": 0.94,
            "source": "https://doi.org/10.1007/BF03027458"
        },
        {
            "Alloy formula": "Ti-48Al-2Cr2Nb",
            "Al": 48.11,
            "Cr": 2.02,
            "Hf": 0.0,
            "Mo": 0.0,
            "Nb": 2.0,
            "Si": 0.0,
            "Ta": 0.0,
            "Ti": 47.87,
            "V": 0.0,
            "W": 0.0,
            "Zr": 0.0,
            "Temperature (C)": 800,
            "time (h)": 20,
            "specific mass gain (mg/cm2)": 0.29,
            "source": "https://doi.org/10.1007/BF03027458"
        },
        {
            "Alloy formula": "Ti-48Al-2Cr2Nb",
            "Al": 48.11,
            "Cr": 2.02,
            "Hf": 0.0,
            "Mo": 0.0,
            "Nb": 2.0,
            "Si": 0.0,
            "Ta": 0.0,
            "Ti": 47.87,
            "V": 0.0,
            "W": 0.0,
            "Zr": 0.0,
            "Temperature (C)": 900,
            "time (h)": 20,
            "specific mass gain (mg/cm2)": 0.56,
            "source": "https://doi.org/10.1007/BF03027458"
        },
        {
            "Alloy formula": "Ti-48Al-2Cr2Nb",
            "Al": 48.11,
            "Cr": 2.02,
            "Hf": 0.0,
            "Mo": 0.0,
            "Nb": 2.0,
            "Si": 0.0,
            "Ta": 0.0,
            "Ti": 47.87,
            "V": 0.0,
            "W": 0.0,
            "Zr": 0.0,
            "Temperature (C)": 1000,
            "time (h)": 20,
            "specific mass gain (mg/cm2)": 2.24,
            "source": "https://doi.org/10.1007/BF03027458"
        },
        {
            "Alloy formula": "Ti-47Al-4Cr",
            "Al": 47.32,
            "Cr": 3.57,
            "Hf": 0.0,
            "Mo": 0.0,
            "Nb": 0.0,
            "Si": 0.0,
            "Ta": 0.0,
            "Ti": 49.11,
            "V": 0.0,
            "W": 0.0,
            "Zr": 0.0,
            "Temperature (C)": 800,
            "time (h)": 20,
            "specific mass gain (mg/cm2)": 0.08,
            "source": "https://doi.org/10.1007/BF03027458"
        },
        {
            "Alloy formula": "Ti-47Al-4Cr",
            "Al": 47.32,
            "Cr": 3.57,
            "Hf": 0.0,
            "Mo": 0.0,
            "Nb": 0.0,
            "Si": 0.0,
            "Ta": 0.0,
            "Ti": 49.11,
            "V": 0.0,
            "W": 0.0,
            "Zr": 0.0,
            "Temperature (C)": 1000,
            "time (h)": 20,
            "specific mass gain (mg/cm2)": 15.48,
            "source": "https://doi.org/10.1007/BF03027458"
        },
        {
            "Alloy formula": "Ti45Al8Nb",
            "Al": 45.0,
            "Cr": 0.0,
            "Hf": 0.0,
            "Mo": 0.0,
            "Nb": 8.0,
            "Si": 0.0,
            "Ta": 0.0,
            "Ti": 47.0,
            "V": 0.0,
            "W": 0.0,
            "Zr": 0.0,
            "Temperature (C)": 900,
            "time (h)": 20,
            "specific mass gain (mg/cm2)": 0.42,
            "source": "https://doi.org/10.1016/j.intermet.2010.04.012"
        },
        {
            "Alloy formula": "Ti50Al",
            "Al": 50.7,
            "Cr": 0.0,
            "Hf": 0.0,
            "Mo": 0.0,
            "Nb": 0.0,
            "Si": 0.0,
            "Ta": 0.0,
            "Ti": 49.3,
            "V": 0.0,
            "W": 0.0,
            "Zr": 0.0,
            "Temperature (C)": 900,
            "time (h)": 20,
            "specific mass gain (mg/cm2)": 2.02,
            "source": "https://doi.org/10.1023/A:1018839511102"
        },
        {
            "Alloy formula": "Ti50Al2Nb",
            "Al": 50.2,
            "Cr": 0.0,
            "Hf": 0.0,
            "Mo": 0.0,
            "Nb": 1.99,
            "Si": 0.0,
            "Ta": 0.0,
            "Ti": 47.81,
            "V": 0.0,
            "W": 0.0,
            "Zr": 0.0,
            "Temperature (C)": 900,
            "time (h)": 20,
            "specific mass gain (mg/cm2)": 1.05,
            "source": "https://doi.org/10.1023/A:1018839511102"
        },
        {
            "Alloy formula": "Ti23Al",
            "Al": 23.0,
            "Cr": 0.0,
            "Hf": 0.0,
            "Mo": 0.0,
            "Nb": 0.0,
            "Si": 0.0,
            "Ta": 0.0,
            "Ti": 77.0,
            "V": 0.0,
            "W": 0.0,
            "Zr": 0.0,
            "Temperature (C)": 900,
            "time (h)": 20,
            "specific mass gain (mg/cm2)": 16.47,
            "source": "https://doi.org/10.1023/A:1018839511102"
        },
        {
            "Alloy formula": "TiAlNb-1",
            "Al": 55.82,
            "Cr": 0.0,
            "Hf": 0.0,
            "Mo": 0.0,
            "Nb": 11.0,
            "Si": 0.0,
            "Ta": 0.0,
            "Ti": 33.18,
            "V": 0.0,
            "W": 0.0,
            "Zr": 0.0,
            "Temperature (C)": 900,
            "time (h)": 20,
            "specific mass gain (mg/cm2)": 0.46,
            "source": "https://doi.org/10.1016/0921-5093(92)90257-2"
        },
        {
            "Alloy formula": "TiAlNb-1",
            "Al": 55.82,
            "Cr": 0.0,
            "Hf": 0.0,
            "Mo": 0.0,
            "Nb": 11.0,
            "Si": 0.0,
            "Ta": 0.0,
            "Ti": 33.18,
            "V": 0.0,
            "W": 0.0,
            "Zr": 0.0,
            "Temperature (C)": 1000,
            "time (h)": 20,
            "specific mass gain (mg/cm2)": 0.88,
            "source": "https://doi.org/10.1016/0921-5093(92)90257-2"
        },
        {
            "Alloy formula": "TiAlNb-1",
            "Al": 55.82,
            "Cr": 0.0,
            "Hf": 0.0,
            "Mo": 0.0,
            "Nb": 11.0,
            "Si": 0.0,
            "Ta": 0.0,
            "Ti": 33.18,
            "V": 0.0,
            "W": 0.0,
            "Zr": 0.0,
            "Temperature (C)": 1100,
            "time (h)": 20,
            "specific mass gain (mg/cm2)": 1.52,
            "source": "https://doi.org/10.1016/0921-5093(92)90257-2"
        },
        {
            "Alloy formula": "TiAlNb-1",
            "Al": 55.82,
            "Cr": 0.0,
            "Hf": 0.0,
            "Mo": 0.0,
            "Nb": 11.0,
            "Si": 0.0,
            "Ta": 0.0,
            "Ti": 33.18,
            "V": 0.0,
            "W": 0.0,
            "Zr": 0.0,
            "Temperature (C)": 1200,
            "time (h)": 20,
            "specific mass gain (mg/cm2)": 6.79,
            "source": "https://doi.org/10.1016/0921-5093(92)90257-2"
        },
        {
            "Alloy formula": "TiAlNb-2",
            "Al": 61.42,
            "Cr": 0.0,
            "Hf": 0.0,
            "Mo": 0.0,
            "Nb": 19.64,
            "Si": 0.0,
            "Ta": 0.0,
            "Ti": 18.94,
            "V": 0.0,
            "W": 0.0,
            "Zr": 0.0,
            "Temperature (C)": 900,
            "time (h)": 20,
            "specific mass gain (mg/cm2)": 4.2,
            "source": "https://doi.org/10.1016/0921-5093(92)90257-2"
        },
        {
            "Alloy formula": "TiAlNb-2",
            "Al": 61.42,
            "Cr": 0.0,
            "Hf": 0.0,
            "Mo": 0.0,
            "Nb": 19.64,
            "Si": 0.0,
            "Ta": 0.0,
            "Ti": 18.94,
            "V": 0.0,
            "W": 0.0,
            "Zr": 0.0,
            "Temperature (C)": 1000,
            "time (h)": 20,
            "specific mass gain (mg/cm2)": 6.89,
            "source": "https://doi.org/10.1016/0921-5093(92)90257-2"
        },
        {
            "Alloy formula": "TiAlNb-2",
            "Al": 61.42,
            "Cr": 0.0,
            "Hf": 0.0,
            "Mo": 0.0,
            "Nb": 19.64,
            "Si": 0.0,
            "Ta": 0.0,
            "Ti": 18.94,
            "V": 0.0,
            "W": 0.0,
            "Zr": 0.0,
            "Temperature (C)": 1100,
            "time (h)": 20,
            "specific mass gain (mg/cm2)": 14.41,
            "source": "https://doi.org/10.1016/0921-5093(92)90257-2"
        },
        {
            "Alloy formula": "TiAlNb-2",
            "Al": 61.42,
            "Cr": 0.0,
            "Hf": 0.0,
            "Mo": 0.0,
            "Nb": 19.64,
            "Si": 0.0,
            "Ta": 0.0,
            "Ti": 18.94,
            "V": 0.0,
            "W": 0.0,
            "Zr": 0.0,
            "Temperature (C)": 1200,
            "time (h)": 20,
            "specific mass gain (mg/cm2)": 23.78,
            "source": "https://doi.org/10.1016/0921-5093(92)90257-2"
        },
        {
            "Alloy formula": "Cr-12Nb",
            "Al": 0.0,
            "Cr": 88.0,
            "Hf": 0.0,
            "Mo": 0.0,
            "Nb": 12.0,
            "Si": 0.0,
            "Ta": 0.0,
            "Ti": 0.0,
            "V": 0.0,
            "W": 0.0,
            "Zr": 0.0,
            "Temperature (C)": 950,
            "time (h)": 20,
            "specific mass gain (mg/cm2)": 1.23,
            "source": "https://doi.org/10.1016/0921-5093(96)10197-0"
        },
        {
            "Alloy formula": "Cr-12Nb-8Al",
            "Al": 8.0,
            "Cr": 80.0,
            "Hf": 0.0,
            "Mo": 0.0,
            "Nb": 12.0,
            "Si": 0.0,
            "Ta": 0.0,
            "Ti": 0.0,
            "V": 0.0,
            "W": 0.0,
            "Zr": 0.0,
            "Temperature (C)": 950,
            "time (h)": 20,
            "specific mass gain (mg/cm2)": 1.52,
            "source": "https://doi.org/10.1016/0921-5093(96)10197-0"
        },
        {
            "Alloy formula": "Cr-12Nb-18Al",
            "Al": 18.0,
            "Cr": 70.0,
            "Hf": 0.0,
            "Mo": 0.0,
            "Nb": 12.0,
            "Si": 0.0,
            "Ta": 0.0,
            "Ti": 0.0,
            "V": 0.0,
            "W": 0.0,
            "Zr": 0.0,
            "Temperature (C)": 950,
            "time (h)": 20,
            "specific mass gain (mg/cm2)": 1.57,
            "source": "https://doi.org/10.1016/0921-5093(96)10197-0"
        },
        {
            "Alloy formula": "Cr-12Nb-12Al",
            "Al": 12.0,
            "Cr": 76.0,
            "Hf": 0.0,
            "Mo": 0.0,
            "Nb": 12.0,
            "Si": 0.0,
            "Ta": 0.0,
            "Ti": 0.0,
            "V": 0.0,
            "W": 0.0,
            "Zr": 0.0,
            "Temperature (C)": 950,
            "time (h)": 20,
            "specific mass gain (mg/cm2)": 1.74,
            "source": "https://doi.org/10.1016/0921-5093(96)10197-0"
        },
        {
            "Alloy formula": "Nb-35Cr",
            "Al": 0.0,
            "Cr": 35.0,
            "Hf": 0.0,
            "Mo": 0.0,
            "Nb": 65.0,
            "Si": 0.0,
            "Ta": 0.0,
            "Ti": 0.0,
            "V": 0.0,
            "W": 0.0,
            "Zr": 0.0,
            "Temperature (C)": 1100,
            "time (h)": 20,
            "specific mass gain (mg/cm2)": 65.84,
            "source": "https://doi.org/10.1016/0022-5088(60)90016-3"
        },
        {
            "Alloy formula": "Nb-24Ti-15Si-13Cr-2Al-2Hf",
            "Al": 2.0,
            "Cr": 13.0,
            "Hf": 2.0,
            "Mo": 0.0,
            "Nb": 44.0,
            "Si": 15.0,
            "Ta": 0.0,
            "Ti": 24.0,
            "V": 0.0,
            "W": 0.0,
            "Zr": 0.0,
            "Temperature (C)": 1200,
            "time (h)": 20,
            "specific mass gain (mg/cm2)": 31.06,
            "source": "http://dx.doi.org/10.1016/j.corsci.2014.08.006"
        },
        {
            "Alloy formula": "Nb-24Ti-15Si-13Cr-2Al-2Hf",
            "Al": 2.0,
            "Cr": 13.0,
            "Hf": 2.0,
            "Mo": 0.0,
            "Nb": 44.0,
            "Si": 15.0,
            "Ta": 0.0,
            "Ti": 24.0,
            "V": 0.0,
            "W": 0.0,
            "Zr": 0.0,
            "Temperature (C)": 1250,
            "time (h)": 20,
            "specific mass gain (mg/cm2)": 35.89,
            "source": "http://dx.doi.org/10.1016/j.corsci.2014.08.006"
        },
        {
            "Alloy formula": "Mo-37Si-40Ti",
            "Al": 0.0,
            "Cr": 0.0,
            "Hf": 0.0,
            "Mo": 23.0,
            "Nb": 0.0,
            "Si": 37.0,
            "Ta": 0.0,
            "Ti": 40.0,
            "V": 0.0,
            "W": 0.0,
            "Zr": 0.0,
            "Temperature (C)": 750,
            "time (h)": 20,
            "specific mass gain (mg/cm2)": 0.11,
            "source": "https://doi.org/10.1016/j.scriptamat.2011.10.042"
        },
        {
            "Alloy formula": "Mo-37Si-40Ti",
            "Al": 0.0,
            "Cr": 0.0,
            "Hf": 0.0,
            "Mo": 23.0,
            "Nb": 0.0,
            "Si": 37.0,
            "Ta": 0.0,
            "Ti": 40.0,
            "V": 0.0,
            "W": 0.0,
            "Zr": 0.0,
            "Temperature (C)": 820,
            "time (h)": 20,
            "specific mass gain (mg/cm2)": 0.35,
            "source": "https://doi.org/10.1016/j.scriptamat.2011.10.042"
        },
        {
            "Alloy formula": "Mo-37Si-40Ti",
            "Al": 0.0,
            "Cr": 0.0,
            "Hf": 0.0,
            "Mo": 23.0,
            "Nb": 0.0,
            "Si": 37.0,
            "Ta": 0.0,
            "Ti": 40.0,
            "V": 0.0,
            "W": 0.0,
            "Zr": 0.0,
            "Temperature (C)": 1100,
            "time (h)": 20,
            "specific mass gain (mg/cm2)": 1.24,
            "source": "https://doi.org/10.1016/j.scriptamat.2011.10.042"
        },
        {
            "Alloy formula": "Mo-37Si-40Ti",
            "Al": 0.0,
            "Cr": 0.0,
            "Hf": 0.0,
            "Mo": 23.0,
            "Nb": 0.0,
            "Si": 37.0,
            "Ta": 0.0,
            "Ti": 40.0,
            "V": 0.0,
            "W": 0.0,
            "Zr": 0.0,
            "Temperature (C)": 1300,
            "time (h)": 20,
            "specific mass gain (mg/cm2)": 4.18,
            "source": "https://doi.org/10.1016/j.scriptamat.2011.10.042"
        },
        {
            "Alloy formula": "CrMo0.5NbTa0.5TiZr",
            "Al": 0.0,
            "Cr": 18.39,
            "Hf": 0.0,
            "Mo": 10.04,
            "Nb": 21.83,
            "Si": 0.0,
            "Ta": 11.86,
            "Ti": 19.4,
            "V": 0.0,
            "W": 0.0,
            "Zr": 18.48,
            "Temperature (C)": 1000,
            "time (h)": 20,
            "specific mass gain (mg/cm2)": 58.22,
            "source": "https://doi.org/10.1007/s10853-012-6582-0"
        },
        {
            "Alloy formula": "Al0.5CrMoNbTi",
            "Al": 9.97,
            "Cr": 24.7,
            "Hf": 0.0,
            "Mo": 20.01,
            "Nb": 21.82,
            "Si": 0.0,
            "Ta": 0.0,
            "Ti": 23.5,
            "V": 0.0,
            "W": 0.0,
            "Zr": 0.0,
            "Temperature (C)": 1300,
            "time (h)": 20,
            "specific mass gain (mg/cm2)": 151.79,
            "source": "http://dx.doi.org/10.1016/j.jallcom.2013.08.102"
        },
        {
            "Alloy formula": "Al0.5CrMoNbV",
            "Al": 10.15,
            "Cr": 23.04,
            "Hf": 0.0,
            "Mo": 22.16,
            "Nb": 22.5,
            "Si": 0.0,
            "Ta": 0.0,
            "Ti": 0.0,
            "V": 22.15,
            "W": 0.0,
            "Zr": 0.0,
            "Temperature (C)": 1300,
            "time (h)": 20,
            "specific mass gain (mg/cm2)": 344.66,
            "source": "http://dx.doi.org/10.1016/j.jallcom.2013.08.102"
        },
        {
            "Alloy formula": "Al0.5CrMoNbTiV",
            "Al": 8.15,
            "Cr": 18.92,
            "Hf": 0.0,
            "Mo": 18.08,
            "Nb": 18.35,
            "Si": 0.0,
            "Ta": 0.0,
            "Ti": 18.12,
            "V": 18.38,
            "W": 0.0,
            "Zr": 0.0,
            "Temperature (C)": 1300,
            "time (h)": 20,
            "specific mass gain (mg/cm2)": 266.23,
            "source": "http://dx.doi.org/10.1016/j.jallcom.2013.08.102"
        },
        {
            "Alloy formula": "Al0.5CrMoNbTiVSi0.3",
            "Al": 6.96,
            "Cr": 16.95,
            "Hf": 0.0,
            "Mo": 17.14,
            "Nb": 17.68,
            "Si": 5.69,
            "Ta": 0.0,
            "Ti": 18.26,
            "V": 17.32,
            "W": 0.0,
            "Zr": 0.0,
            "Temperature (C)": 1300,
            "time (h)": 20,
            "specific mass gain (mg/cm2)": 196.61,
            "source": "http://dx.doi.org/10.1016/j.jallcom.2013.08.102"
        },
        {
            "Alloy formula": "AlCrMoNbTi",
            "Al": 20.0,
            "Cr": 20.0,
            "Hf": 0.0,
            "Mo": 20.0,
            "Nb": 20.0,
            "Si": 0.0,
            "Ta": 0.0,
            "Ti": 20.0,
            "V": 0.0,
            "W": 0.0,
            "Zr": 0.0,
            "Temperature (C)": 900,
            "time (h)": 20,
            "specific mass gain (mg/cm2)": 0.44,
            "source": "http://dx.doi.org/10.1016/j.jallcom.2016.07.219"
        },
        {
            "Alloy formula": "AlCrMoNbTi",
            "Al": 20.0,
            "Cr": 20.0,
            "Hf": 0.0,
            "Mo": 20.0,
            "Nb": 20.0,
            "Si": 0.0,
            "Ta": 0.0,
            "Ti": 20.0,
            "V": 0.0,
            "W": 0.0,
            "Zr": 0.0,
            "Temperature (C)": 1000,
            "time (h)": 20,
            "specific mass gain (mg/cm2)": 3.28,
            "source": "http://dx.doi.org/10.1016/j.jallcom.2016.07.219"
        },
        {
            "Alloy formula": "AlCrMoNbTi",
            "Al": 20.0,
            "Cr": 20.0,
            "Hf": 0.0,
            "Mo": 20.0,
            "Nb": 20.0,
            "Si": 0.0,
            "Ta": 0.0,
            "Ti": 20.0,
            "V": 0.0,
            "W": 0.0,
            "Zr": 0.0,
            "Temperature (C)": 1100,
            "time (h)": 20,
            "specific mass gain (mg/cm2)": 5.49,
            "source": "http://dx.doi.org/10.1016/j.jallcom.2016.07.219"
        },
        {
            "Alloy formula": "AlCrMoNbTi-1Si",
            "Al": 19.8,
            "Cr": 19.8,
            "Hf": 0.0,
            "Mo": 19.8,
            "Nb": 19.8,
            "Si": 1.0,
            "Ta": 0.0,
            "Ti": 19.8,
            "V": 0.0,
            "W": 0.0,
            "Zr": 0.0,
            "Temperature (C)": 900,
            "time (h)": 20,
            "specific mass gain (mg/cm2)": 0.67,
            "source": "http://dx.doi.org/10.1016/j.jallcom.2016.07.219"
        },
        {
            "Alloy formula": "AlCrMoNbTi-1Si",
            "Al": 19.8,
            "Cr": 19.8,
            "Hf": 0.0,
            "Mo": 19.8,
            "Nb": 19.8,
            "Si": 1.0,
            "Ta": 0.0,
            "Ti": 19.8,
            "V": 0.0,
            "W": 0.0,
            "Zr": 0.0,
            "Temperature (C)": 1000,
            "time (h)": 20,
            "specific mass gain (mg/cm2)": 2.23,
            "source": "http://dx.doi.org/10.1016/j.jallcom.2016.07.219"
        },
        {
            "Alloy formula": "AlCrMoNbTi-1Si",
            "Al": 19.8,
            "Cr": 19.8,
            "Hf": 0.0,
            "Mo": 19.8,
            "Nb": 19.8,
            "Si": 1.0,
            "Ta": 0.0,
            "Ti": 19.8,
            "V": 0.0,
            "W": 0.0,
            "Zr": 0.0,
            "Temperature (C)": 1100,
            "time (h)": 20,
            "specific mass gain (mg/cm2)": 2.8,
            "source": "http://dx.doi.org/10.1016/j.jallcom.2016.07.219"
        },
        {
            "Alloy formula": "AlCr2Nb2Ti2Zr",
            "Al": 12.5,
            "Cr": 25.0,
            "Hf": 0.0,
            "Mo": 0.0,
            "Nb": 25.0,
            "Si": 0.0,
            "Ta": 0.0,
            "Ti": 25.0,
            "V": 0.0,
            "W": 0.0,
            "Zr": 12.5,
            "Temperature (C)": 1000,
            "time (h)": 20,
            "specific mass gain (mg/cm2)": 17.0,
            "source": "https://doi.org/10.1016/j.jallcom.2020.154427"
        },
        {
            "Alloy formula": "CrNbTiZr",
            "Al": 0.0,
            "Cr": 24.6,
            "Hf": 0.0,
            "Mo": 0.0,
            "Nb": 26.7,
            "Si": 0.0,
            "Ta": 0.0,
            "Ti": 23.9,
            "V": 0.0,
            "W": 0.0,
            "Zr": 24.8,
            "Temperature (C)": 1000,
            "time (h)": 20,
            "specific mass gain (mg/cm2)": 59.22,
            "source": "https://doi.org/10.1016/j.jallcom.2017.09.164"
        },
        {
            "Alloy formula": "AlCrMoNbTi",
            "Al": 20.0,
            "Cr": 20.0,
            "Hf": 0.0,
            "Mo": 20.0,
            "Nb": 20.0,
            "Si": 0.0,
            "Ta": 0.0,
            "Ti": 20.0,
            "V": 0.0,
            "W": 0.0,
            "Zr": 0.0,
            "Temperature (C)": 1000,
            "time (h)": 20,
            "specific mass gain (mg/cm2)": 2.75,
            "source": "https://doi.org/10.1007/s11085-016-9696-y"
        },
        {
            "Alloy formula": "AlCrMoNbTi",
            "Al": 20.0,
            "Cr": 20.0,
            "Hf": 0.0,
            "Mo": 20.0,
            "Nb": 20.0,
            "Si": 0.0,
            "Ta": 0.0,
            "Ti": 20.0,
            "V": 0.0,
            "W": 0.0,
            "Zr": 0.0,
            "Temperature (C)": 1100,
            "time (h)": 20,
            "specific mass gain (mg/cm2)": 5.45,
            "source": "https://doi.org/10.1007/s11085-016-9696-y"
        },
        {
            "Alloy formula": "AlCrMoTaTi",
            "Al": 20.0,
            "Cr": 20.0,
            "Hf": 0.0,
            "Mo": 20.0,
            "Nb": 0.0,
            "Si": 0.0,
            "Ta": 20.0,
            "Ti": 20.0,
            "V": 0.0,
            "W": 0.0,
            "Zr": 0.0,
            "Temperature (C)": 1000,
            "time (h)": 20,
            "specific mass gain (mg/cm2)": 0.55,
            "source": "https://doi.org/10.1007/s11085-016-9696-y"
        },
        {
            "Alloy formula": "AlCrMoTaTi",
            "Al": 20.0,
            "Cr": 20.0,
            "Hf": 0.0,
            "Mo": 20.0,
            "Nb": 0.0,
            "Si": 0.0,
            "Ta": 20.0,
            "Ti": 20.0,
            "V": 0.0,
            "W": 0.0,
            "Zr": 0.0,
            "Temperature (C)": 1100,
            "time (h)": 20,
            "specific mass gain (mg/cm2)": 1.99,
            "source": "https://doi.org/10.1007/s11085-016-9696-y"
        },
        {
            "Alloy formula": "AlCrMoWTi",
            "Al": 20.0,
            "Cr": 20.0,
            "Hf": 0.0,
            "Mo": 20.0,
            "Nb": 0.0,
            "Si": 0.0,
            "Ta": 0.0,
            "Ti": 20.0,
            "V": 0.0,
            "W": 20.0,
            "Zr": 0.0,
            "Temperature (C)": 1000,
            "time (h)": 20,
            "specific mass gain (mg/cm2)": 6.42,
            "source": "https://doi.org/10.1007/s11085-016-9696-y"
        },
        {
            "Alloy formula": "AlNb1.5Ta0.5Ti1.5Zr0.5",
            "Al": 20.0,
            "Cr": 0.0,
            "Hf": 0.0,
            "Mo": 0.0,
            "Nb": 30.0,
            "Si": 0.0,
            "Ta": 10.0,
            "Ti": 30.0,
            "V": 0.0,
            "W": 0.0,
            "Zr": 10.0,
            "Temperature (C)": 1000,
            "time (h)": 20,
            "specific mass gain (mg/cm2)": 24.57,
            "source": "https://doi.org/10.1016/j.jallcom.2019.02.128"
        },
        {
            "Alloy formula": "AlMo0.5NbTa0.5TiZr",
            "Al": 18.82,
            "Cr": 0.0,
            "Hf": 0.0,
            "Mo": 8.67,
            "Nb": 21.55,
            "Si": 0.0,
            "Ta": 10.2,
            "Ti": 21.87,
            "V": 0.0,
            "W": 0.0,
            "Zr": 18.89,
            "Temperature (C)": 1000,
            "time (h)": 20,
            "specific mass gain (mg/cm2)": 77.17,
            "source": "https://doi.org/10.1016/S1003-6326(19)65054-5"
        },
        {
            "Alloy formula": "AlNbTa0.5TiZr",
            "Al": 19.35,
            "Cr": 0.0,
            "Hf": 0.0,
            "Mo": 0.0,
            "Nb": 22.48,
            "Si": 0.0,
            "Ta": 12.59,
            "Ti": 23.5,
            "V": 0.0,
            "W": 0.0,
            "Zr": 22.08,
            "Temperature (C)": 1000,
            "time (h)": 20,
            "specific mass gain (mg/cm2)": 35.02,
            "source": "https://doi.org/10.1016/S1003-6326(19)65054-5"
        },
        {
            "Alloy formula": "NbTa0.5TiZr",
            "Al": 0.0,
            "Cr": 0.0,
            "Hf": 0.0,
            "Mo": 0.0,
            "Nb": 27.76,
            "Si": 0.0,
            "Ta": 16.88,
            "Ti": 30.75,
            "V": 0.0,
            "W": 0.0,
            "Zr": 24.61,
            "Temperature (C)": 1000,
            "time (h)": 20,
            "specific mass gain (mg/cm2)": 96.1,
            "source": "https://doi.org/10.1016/S1003-6326(19)65054-5"
        },
        {
            "Alloy formula": "AlCrMoTa",
            "Al": 25.0,
            "Cr": 25.0,
            "Hf": 0.0,
            "Mo": 25.0,
            "Nb": 0.0,
            "Si": 0.0,
            "Ta": 25.0,
            "Ti": 0.0,
            "V": 0.0,
            "W": 0.0,
            "Zr": 0.0,
            "Temperature (C)": 1000,
            "time (h)": 20,
            "specific mass gain (mg/cm2)": 0.29,
            "source": "https://doi.org/10.1016/j.corsci.2019.108161"
        },
        {
            "Alloy formula": "AlCrMoTaTi",
            "Al": 20.0,
            "Cr": 20.0,
            "Hf": 0.0,
            "Mo": 20.0,
            "Nb": 0.0,
            "Si": 0.0,
            "Ta": 20.0,
            "Ti": 20.0,
            "V": 0.0,
            "W": 0.0,
            "Zr": 0.0,
            "Temperature (C)": 1000,
            "time (h)": 20,
            "specific mass gain (mg/cm2)": 1.67,
            "source": "https://doi.org/10.1016/j.corsci.2019.108161"
        },
        {
            "Alloy formula": "AlCrMoNb",
            "Al": 25.0,
            "Cr": 25.0,
            "Hf": 0.0,
            "Mo": 25.0,
            "Nb": 25.0,
            "Si": 0.0,
            "Ta": 0.0,
            "Ti": 0.0,
            "V": 0.0,
            "W": 0.0,
            "Zr": 0.0,
            "Temperature (C)": 1000,
            "time (h)": 20,
            "specific mass gain (mg/cm2)": 13.9,
            "source": "https://doi.org/10.1016/j.corsci.2019.108161"
        },
        {
            "Alloy formula": "AlCrMoNbTi",
            "Al": 20.0,
            "Cr": 20.0,
            "Hf": 0.0,
            "Mo": 20.0,
            "Nb": 20.0,
            "Si": 0.0,
            "Ta": 0.0,
            "Ti": 20.0,
            "V": 0.0,
            "W": 0.0,
            "Zr": 0.0,
            "Temperature (C)": 1000,
            "time (h)": 20,
            "specific mass gain (mg/cm2)": 3.22,
            "source": "https://doi.org/10.1016/j.corsci.2019.108161"
        },
        {
            "Alloy formula": "AlCrMoTaTi",
            "Al": 20.0,
            "Cr": 20.0,
            "Hf": 0.0,
            "Mo": 20.0,
            "Nb": 0.0,
            "Si": 0.0,
            "Ta": 20.0,
            "Ti": 20.0,
            "V": 0.0,
            "W": 0.0,
            "Zr": 0.0,
            "Temperature (C)": 900,
