Repository: human007-debug/aero-opt-research

# aero-opt-research

LLM-guided vs. classical optimisation of aerospace design problems. See `CLAUDE.md` for the full research plan and rules.

## Status

| Problem | Evaluator | Physics tests | Benchmark reproduced | Search |
|---|---|---|---|---|
| C1 buckling stacking | CLT + closed-form SS-plate buckling | passing | **no**: values in `problem.yaml` need verifying against Le Riche & Haftka (1993) | blocked |
| C2 tow-steered plate | Two-step Rayleigh-Ritz: in-plane prebuckling on the quarter plate, then buckling | passing | **no**: benchmark cases still to be taken from Gürdal & Olmedo / Gürdal, Tatting & Wu | blocked |

File: problems/M3_rhea_oxidation/data/raw/alloy_oxidation_886_202406_with_metadata.json (part 8 of 11)
{
            "time (h)": 20,
            "specific mass gain (mg/cm2)": 0.24,
            "source": "http://dx.doi.org/10.1080/09603409.2017.1389115"
        },
        {
            "Alloy formula": "AlCrMoTaTi",
            "Al": 20.0,
            "Cr": 20.0,
            "Hf": 0.0,
            "Mo": 20.0,
            "Nb": 0.0,
            "Si": 0.0,
            "Ta": 20.0,
            "Ti": 20.0,
            "V": 0.0,
            "W": 0.0,
            "Zr": 0.0,
            "Temperature (C)": 1000,
            "time (h)": 20,
            "specific mass gain (mg/cm2)": 0.51,
            "source": "http://dx.doi.org/10.1080/09603409.2017.1389115"
        },
        {
            "Alloy formula": "AlCrMoTaTi",
            "Al": 20.0,
            "Cr": 20.0,
            "Hf": 0.0,
            "Mo": 20.0,
            "Nb": 0.0,
            "Si": 0.0,
            "Ta": 20.0,
            "Ti": 20.0,
            "V": 0.0,
            "W": 0.0,
            "Zr": 0.0,
            "Temperature (C)": 1100,
            "time (h)": 20,
            "specific mass gain (mg/cm2)": 1.99,
            "source": "http://dx.doi.org/10.1080/09603409.2017.1389115"
        },
        {
            "Alloy formula": "AlCrMoTaTi-1Si",
            "Al": 19.8,
            "Cr": 19.8,
            "Hf": 0.0,
            "Mo": 19.8,
            "Nb": 0.0,
            "Si": 1.0,
            "Ta": 19.8,
            "Ti": 19.8,
            "V": 0.0,
            "W": 0.0,
            "Zr": 0.0,
            "Temperature (C)": 900,
            "time (h)": 20,
            "specific mass gain (mg/cm2)": 0.45,
            "source": "http://dx.doi.org/10.1080/09603409.2017.1389115"
        },
        {
            "Alloy formula": "AlCrMoTaTi-1Si",
            "Al": 19.8,
            "Cr": 19.8,
            "Hf": 0.0,
            "Mo": 19.8,
            "Nb": 0.0,
            "Si": 1.0,
            "Ta": 19.8,
            "Ti": 19.8,
            "V": 0.0,
            "W": 0.0,
            "Zr": 0.0,
            "Temperature (C)": 1000,
            "time (h)": 20,
            "specific mass gain (mg/cm2)": 0.841,
            "source": "http://dx.doi.org/10.1080/09603409.2017.1389115"
        },
        {
            "Alloy formula": "AlCrMoTaTi-1Si",
            "Al": 19.8,
            "Cr": 19.8,
            "Hf": 0.0,
            "Mo": 19.8,
            "Nb": 0.0,
            "Si": 1.0,
            "Ta": 19.8,
            "Ti": 19.8,
            "V": 0.0,
            "W": 0.0,
            "Zr": 0.0,
            "Temperature (C)": 1100,
            "time (h)": 20,
            "specific mass gain (mg/cm2)": 2.63,
            "source": "http://dx.doi.org/10.1080/09603409.2017.1389115"
        },
        {
            "Alloy formula": "Al20Cr25Nb20Ti20Zr15",
            "Al": 20.0,
            "Cr": 25.0,
            "Hf": 0.0,
            "Mo": 0.0,
            "Nb": 20.0,
            "Si": 0.0,
            "Ta": 0.0,
            "Ti": 20.0,
            "V": 0.0,
            "W": 0.0,
            "Zr": 15.0,
            "Temperature (C)": 800,
            "time (h)": 20,
            "specific mass gain (mg/cm2)": 18.22,
            "source": "https://doi.org/10.1007/s11665-019-04177-x"
        },
        {
            "Alloy formula": "AlTiCrMoNb-4",
            "Al": 46.3,
            "Cr": 5.1,
            "Hf": 0.0,
            "Mo": 5.5,
            "Nb": 3.1,
            "Si": 0.0,
            "Ta": 0.0,
            "Ti": 40.1,
            "V": 0.0,
            "W": 0.0,
            "Zr": 0.0,
            "Temperature (C)": 900,
            "time (h)": 20,
            "specific mass gain (mg/cm2)": 0.88,
            "source": "http://dx.doi.org/10.1016/j.intermet.2013.07.023"
        },
        {
            "Alloy formula": "AlTiCrMoNb-4",
            "Al": 46.3,
            "Cr": 5.1,
            "Hf": 0.0,
            "Mo": 5.5,
            "Nb": 3.1,
            "Si": 0.0,
            "Ta": 0.0,
            "Ti": 40.1,
            "V": 0.0,
            "W": 0.0,
            "Zr": 0.0,
            "Temperature (C)": 1000,
            "time (h)": 20,
            "specific mass gain (mg/cm2)": 2.8,
            "source": "http://dx.doi.org/10.1016/j.intermet.2013.07.023"
        },
        {
            "Alloy formula": "AlTiCrMoNb-5",
            "Al": 48.6,
            "Cr": 7.2,
            "Hf": 0.0,
            "Mo": 7.2,
            "Nb": 4.8,
            "Si": 0.0,
            "Ta": 0.0,
            "Ti": 32.2,
            "V": 0.0,
            "W": 0.0,
            "Zr": 0.0,
            "Temperature (C)": 900,
            "time (h)": 20,
            "specific mass gain (mg/cm2)": 1.13,
            "source": "http://dx.doi.org/10.1016/j.intermet.2013.07.023"
        },
        {
            "Alloy formula": "AlTiCrMoNb-3",
            "Al": 46.0,
            "Cr": 3.0,
            "Hf": 0.0,
            "Mo": 2.0,
            "Nb": 0.5,
            "Si": 0.0,
            "Ta": 0.0,
            "Ti": 48.5,
            "V": 0.0,
            "W": 0.0,
            "Zr": 0.0,
            "Temperature (C)": 900,
            "time (h)": 20,
            "specific mass gain (mg/cm2)": 1.29,
            "source": "http://dx.doi.org/10.1016/j.intermet.2013.07.023"
        },
        {
            "Alloy formula": "AlTiCrMoNb-3",
            "Al": 46.0,
            "Cr": 3.0,
            "Hf": 0.0,
            "Mo": 2.0,
            "Nb": 0.5,
            "Si": 0.0,
            "Ta": 0.0,
            "Ti": 48.5,
            "V": 0.0,
            "W": 0.0,
            "Zr": 0.0,
            "Temperature (C)": 1000,
            "time (h)": 20,
            "specific mass gain (mg/cm2)": 1.57,
            "source": "http://dx.doi.org/10.1016/j.intermet.2013.07.023"
        },
        {
            "Alloy formula": "AlTiCrMoNb-1",
            "Al": 35.6,
            "Cr": 4.0,
            "Hf": 0.0,
            "Mo": 2.4,
            "Nb": 1.0,
            "Si": 0.0,
            "Ta": 0.0,
            "Ti": 57.0,
            "V": 0.0,
            "W": 0.0,
            "Zr": 0.0,
            "Temperature (C)": 900,
            "time (h)": 20,
            "specific mass gain (mg/cm2)": 7.08,
            "source": "http://dx.doi.org/10.1016/j.intermet.2013.07.023"
        },
        {
            "Alloy formula": "AlTiCrMoNb-2",
            "Al": 37.7,
            "Cr": 3.5,
            "Hf": 0.0,
            "Mo": 1.5,
            "Nb": 0.5,
            "Si": 0.0,
            "Ta": 0.0,
            "Ti": 56.8,
            "V": 0.0,
            "W": 0.0,
            "Zr": 0.0,
            "Temperature (C)": 900,
            "time (h)": 20,
            "specific mass gain (mg/cm2)": 8.29,
            "source": "http://dx.doi.org/10.1016/j.intermet.2013.07.023"
        },
        {
            "Alloy formula": "Al5CrMoTaTi",
            "Al": 5.0,
            "Cr": 23.75,
            "Hf": 0.0,
            "Mo": 23.75,
            "Nb": 0.0,
            "Si": 0.0,
            "Ta": 23.75,
            "Ti": 23.75,
            "V": 0.0,
            "W": 0.0,
            "Zr": 0.0,
            "Temperature (C)": 1200,
            "time (h)": 20,
            "specific mass gain (mg/cm2)": 5.41,
            "source": "https://doi.org/10.1007/s11085-021-10046-7"
        },
        {
            "Alloy formula": "Al10CrMoTaTi",
            "Al": 10.0,
            "Cr": 22.5,
            "Hf": 0.0,
            "Mo": 22.5,
            "Nb": 0.0,
            "Si": 0.0,
            "Ta": 22.5,
            "Ti": 22.5,
            "V": 0.0,
            "W": 0.0,
            "Zr": 0.0,
            "Temperature (C)": 1200,
            "time (h)": 20,
            "specific mass gain (mg/cm2)": 4.05,
            "source": "https://doi.org/10.1007/s11085-021-10046-7"
        },
        {
            "Alloy formula": "Al15CrMoTaTi",
            "Al": 15.0,
            "Cr": 21.25,
            "Hf": 0.0,
            "Mo": 21.25,
            "Nb": 0.0,
            "Si": 0.0,
            "Ta": 21.25,
            "Ti": 21.25,
            "V": 0.0,
            "W": 0.0,
            "Zr": 0.0,
            "Temperature (C)": 1200,
            "time (h)": 20,
            "specific mass gain (mg/cm2)": 4.74,
            "source": "https://doi.org/10.1007/s11085-021-10046-7"
        },
        {
            "Alloy formula": "Al20CrMoTaTi",
            "Al": 20.0,
            "Cr": 20.0,
            "Hf": 0.0,
            "Mo": 20.0,
            "Nb": 0.0,
            "Si": 0.0,
            "Ta": 20.0,
            "Ti": 20.0,
            "V": 0.0,
            "W": 0.0,
            "Zr": 0.0,
            "Temperature (C)": 1200,
            "time (h)": 20,
            "specific mass gain (mg/cm2)": 4.87,
            "source": "https://doi.org/10.1007/s11085-021-10046-7"
        },
        {
            "Alloy formula": "CrNb",
            "Al": 0.0,
            "Cr": 50.0,
            "Hf": 0.0,
            "Mo": 0.0,
            "Nb": 50.0,
            "Si": 0.0,
            "Ta": 0.0,
            "Ti": 0.0,
            "V": 0.0,
            "W": 0.0,
            "Zr": 0.0,
            "Temperature (C)": 1200,
            "time (h)": 20,
            "specific mass gain (mg/cm2)": 13.14,
            "source": "https://doi.org/10.1016/j.intermet.2021.107374"
        },
        {
            "Alloy formula": "CrNbTi",
            "Al": 0.0,
            "Cr": 32.4,
            "Hf": 0.0,
            "Mo": 0.0,
            "Nb": 33.6,
            "Si": 0.0,
            "Ta": 0.0,
            "Ti": 33.9,
            "V": 0.0,
            "W": 0.0,
            "Zr": 0.0,
            "Temperature (C)": 1200,
            "time (h)": 20,
            "specific mass gain (mg/cm2)": 17.16,
            "source": "https://doi.org/10.1016/j.intermet.2021.107374"
        },
        {
            "Alloy formula": "CrNbTaTi",
            "Al": 0.0,
            "Cr": 24.5,
            "Hf": 0.0,
            "Mo": 0.0,
            "Nb": 25.7,
            "Si": 0.0,
            "Ta": 23.9,
            "Ti": 25.6,
            "V": 0.0,
            "W": 0.0,
            "Zr": 0.0,
            "Temperature (C)": 1200,
            "time (h)": 20,
            "specific mass gain (mg/cm2)": 51.55,
            "source": "https://doi.org/10.1016/j.intermet.2021.107374"
        },
        {
            "Alloy formula": "NbMoWZr",
            "Al": 0.0,
            "Cr": 0.0,
            "Hf": 0.0,
            "Mo": 2.0,
            "Nb": 92.0,
            "Si": 0.0,
            "Ta": 0.0,
            "Ti": 0.0,
            "V": 0.0,
            "W": 5.0,
            "Zr": 1.0,
            "Temperature (C)": 800,
            "time (h)": 20,
            "specific mass gain (mg/cm2)": 176.22,
            "source": "https://doi.org/10.1016/j.corsci.2021.109513"
        },
        {
            "Alloy formula": "HfNbTaTiZr",
            "Al": 0.0,
            "Cr": 0.0,
            "Hf": 20.0,
            "Mo": 0.0,
            "Nb": 20.0,
            "Si": 0.0,
            "Ta": 20.0,
            "Ti": 20.0,
            "V": 0.0,
            "W": 0.0,
            "Zr": 20.0,
            "Temperature (C)": 700,
            "time (h)": 20,
            "specific mass gain (mg/cm2)": 44.51,
            "source": "https://doi.org/10.1002/adem.201700948"
        },
        {
            "Alloy formula": "HfNbTaTiZr",
            "Al": 0.0,
            "Cr": 0.0,
            "Hf": 20.0,
            "Mo": 0.0,
            "Nb": 20.0,
            "Si": 0.0,
            "Ta": 20.0,
            "Ti": 20.0,
            "V": 0.0,
            "W": 0.0,
            "Zr": 20.0,
            "Temperature (C)": 900,
            "time (h)": 20,
            "specific mass gain (mg/cm2)": 29.26,
            "source": "https://doi.org/10.1002/adem.201700948"
        },
        {
            "Alloy formula": "HfNbTaTiZr",
            "Al": 0.0,
            "Cr": 0.0,
            "Hf": 20.0,
            "Mo": 0.0,
            "Nb": 20.0,
            "Si": 0.0,
            "Ta": 20.0,
            "Ti": 20.0,
            "V": 0.0,
            "W": 0.0,
            "Zr": 20.0,
            "Temperature (C)": 1100,
            "time (h)": 20,
            "specific mass gain (mg/cm2)": 45.62,
            "source": "https://doi.org/10.1002/adem.201700948"
        },
        {
            "Alloy formula": "Al0.3HfNbTaTiZr",
            "Al": 5.66,
            "Cr": 0.0,
            "Hf": 18.87,
            "Mo": 0.0,
            "Nb": 18.87,
            "Si": 0.0,
            "Ta": 18.87,
            "Ti": 18.87,
            "V": 0.0,
            "W": 0.0,
            "Zr": 18.87,
            "Temperature (C)": 700,
            "time (h)": 20,
            "specific mass gain (mg/cm2)": 9.24,
            "source": "https://doi.org/10.1002/adem.201700948"
        },
        {
            "Alloy formula": "Al0.3HfNbTaTiZr",
            "Al": 5.66,
            "Cr": 0.0,
            "Hf": 18.87,
            "Mo": 0.0,
            "Nb": 18.87,
            "Si": 0.0,
            "Ta": 18.87,
            "Ti": 18.87,
            "V": 0.0,
            "W": 0.0,
            "Zr": 18.87,
            "Temperature (C)": 900,
            "time (h)": 20,
            "specific mass gain (mg/cm2)": 13.79,
            "source": "https://doi.org/10.1002/adem.201700948"
        },
        {
            "Alloy formula": "Al0.3HfNbTaTiZr",
            "Al": 5.66,
            "Cr": 0.0,
            "Hf": 18.87,
            "Mo": 0.0,
            "Nb": 18.87,
            "Si": 0.0,
            "Ta": 18.87,
            "Ti": 18.87,
            "V": 0.0,
            "W": 0.0,
            "Zr": 18.87,
            "Temperature (C)": 1100,
            "time (h)": 20,
            "specific mass gain (mg/cm2)": 27.44,
            "source": "https://doi.org/10.1002/adem.201700948"
        },
        {
            "Alloy formula": "Al0.5HfNbTaTiZr",
            "Al": 9.09,
            "Cr": 0.0,
            "Hf": 18.18,
            "Mo": 0.0,
            "Nb": 18.18,
            "Si": 0.0,
            "Ta": 18.18,
            "Ti": 18.18,
            "V": 0.0,
            "W": 0.0,
            "Zr": 18.18,
            "Temperature (C)": 700,
            "time (h)": 20,
            "specific mass gain (mg/cm2)": 6.87,
            "source": "https://doi.org/10.1002/adem.201700948"
        },
        {
            "Alloy formula": "Al0.5HfNbTaTiZr",
            "Al": 9.09,
            "Cr": 0.0,
            "Hf": 18.18,
            "Mo": 0.0,
            "Nb": 18.18,
            "Si": 0.0,
            "Ta": 18.18,
            "Ti": 18.18,
            "V": 0.0,
            "W": 0.0,
            "Zr": 18.18,
            "Temperature (C)": 900,
            "time (h)": 20,
            "specific mass gain (mg/cm2)": 12.3,
            "source": "https://doi.org/10.1002/adem.201700948"
        },
        {
            "Alloy formula": "Al0.5HfNbTaTiZr",
            "Al": 9.09,
            "Cr": 0.0,
            "Hf": 18.18,
            "Mo": 0.0,
            "Nb": 18.18,
            "Si": 0.0,
            "Ta": 18.18,
            "Ti": 18.18,
            "V": 0.0,
            "W": 0.0,
            "Zr": 18.18,
            "Temperature (C)": 1100,
            "time (h)": 20,
            "specific mass gain (mg/cm2)": 24.07,
            "source": "https://doi.org/10.1002/adem.201700948"
        },
        {
            "Alloy formula": "Al0.5HfNbTaTiZr",
            "Al": 9.09,
            "Cr": 0.0,
            "Hf": 18.18,
            "Mo": 0.0,
            "Nb": 18.18,
            "Si": 0.0,
            "Ta": 18.18,
            "Ti": 18.18,
            "V": 0.0,
            "W": 0.0,
            "Zr": 18.18,
            "Temperature (C)": 1300,
            "time (h)": 20,
            "specific mass gain (mg/cm2)": 232.79,
            "source": "https://doi.org/10.1002/adem.201700948"
        },
        {
            "Alloy formula": "Al0.75HfNbTaTiZr",
            "Al": 13.04,
            "Cr": 0.0,
            "Hf": 17.39,
            "Mo": 0.0,
            "Nb": 17.39,
            "Si": 0.0,
            "Ta": 17.39,
            "Ti": 17.39,
            "V": 0.0,
            "W": 0.0,
            "Zr": 17.39,
            "Temperature (C)": 700,
            "time (h)": 20,
            "specific mass gain (mg/cm2)": 6.06,
            "source": "https://doi.org/10.1002/adem.201700948"
        },
        {
            "Alloy formula": "Al0.75HfNbTaTiZr",
            "Al": 13.04,
            "Cr": 0.0,
            "Hf": 17.39,
            "Mo": 0.0,
            "Nb": 17.39,
            "Si": 0.0,
            "Ta": 17.39,
            "Ti": 17.39,
            "V": 0.0,
            "W": 0.0,
            "Zr": 17.39,
            "Temperature (C)": 900,
            "time (h)": 20,
            "specific mass gain (mg/cm2)": 11.36,
            "source": "https://doi.org/10.1002/adem.201700948"
        },
        {
            "Alloy formula": "Al0.75HfNbTaTiZr",
            "Al": 13.04,
            "Cr": 0.0,
            "Hf": 17.39,
            "Mo": 0.0,
            "Nb": 17.39,
            "Si": 0.0,
            "Ta": 17.39,
            "Ti": 17.39,
            "V": 0.0,
            "W": 0.0,
            "Zr": 17.39,
            "Temperature (C)": 1100,
            "time (h)": 20,
            "specific mass gain (mg/cm2)": 22.59,
            "source": "https://doi.org/10.1002/adem.201700948"
        },
        {
            "Alloy formula": "Al0.75HfNbTaTiZr",
            "Al": 13.04,
            "Cr": 0.0,
            "Hf": 17.39,
            "Mo": 0.0,
            "Nb": 17.39,
            "Si": 0.0,
            "Ta": 17.39,
            "Ti": 17.39,
            "V": 0.0,
            "W": 0.0,
            "Zr": 17.39,
            "Temperature (C)": 1300,
            "time (h)": 20,
            "specific mass gain (mg/cm2)": 191.75,
            "source": "https://doi.org/10.1002/adem.201700948"
        },
        {
            "Alloy formula": "AlHfNbTaTiZr",
            "Al": 16.67,
            "Cr": 0.0,
            "Hf": 16.67,
            "Mo": 0.0,
            "Nb": 16.67,
            "Si": 0.0,
            "Ta": 16.67,
            "Ti": 16.67,
            "V": 0.0,
            "W": 0.0,
            "Zr": 16.67,
            "Temperature (C)": 700,
            "time (h)": 20,
            "specific mass gain (mg/cm2)": 4.22,
            "source": "https://doi.org/10.1002/adem.201700948"
        },
        {
            "Alloy formula": "AlHfNbTaTiZr",
            "Al": 16.67,
            "Cr": 0.0,
            "Hf": 16.67,
            "Mo": 0.0,
            "Nb": 16.67,
            "Si": 0.0,
            "Ta": 16.67,
            "Ti": 16.67,
            "V": 0.0,
            "W": 0.0,
            "Zr": 16.67,
            "Temperature (C)": 900,
            "time (h)": 20,
            "specific mass gain (mg/cm2)": 9.99,
            "source": "https://doi.org/10.1002/adem.201700948"
        },
        {
            "Alloy formula": "AlHfNbTaTiZr",
            "Al": 16.67,
            "Cr": 0.0,
            "Hf": 16.67,
            "Mo": 0.0,
            "Nb": 16.67,
            "Si": 0.0,
            "Ta": 16.67,
            "Ti": 16.67,
            "V": 0.0,
            "W": 0.0,
            "Zr": 16.67,
            "Temperature (C)": 1100,
            "time (h)": 20,
            "specific mass gain (mg/cm2)": 19.65,
            "source": "https://doi.org/10.1002/adem.201700948"
        },
        {
            "Alloy formula": "AlHfNbTaTiZr",
            "Al": 16.67,
            "Cr": 0.0,
            "Hf": 16.67,
            "Mo": 0.0,
            "Nb": 16.67,
            "Si": 0.0,
            "Ta": 16.67,
            "Ti": 16.67,
            "V": 0.0,
            "W": 0.0,
            "Zr": 16.67,
            "Temperature (C)": 1300,
            "time (h)": 20,
            "specific mass gain (mg/cm2)": 179.21,
            "source": "https://doi.org/10.1002/adem.201700948"
        },
        {
            "Alloy formula": "Nb-18Si-5Cr-5Al-5Mo",
            "Al": 4.5,
            "Cr": 4.8,
            "Hf": 0.0,
            "Mo": 5.2,
            "Nb": 67.8,
            "Si": 17.7,
            "Ta": 0.0,
            "Ti": 0.0,
            "V": 0.0,
            "W": 0.0,
            "Zr": 0.0,
            "Temperature (C)": 800,
            "time (h)": 20,
            "specific mass gain (mg/cm2)": 14.73,
            "source": "https://doi.org/10.1016/j.msea.2006.08.093"
        },
        {
            "Alloy formula": "Nb-24Ti-18Si-5Cr-5Al-5Mo",
            "Al": 4.8,
            "Cr": 4.7,
            "Hf": 0.0,
            "Mo": 4.9,
            "Nb": 43.1,
            "Si": 18.2,
            "Ta": 0.0,
            "Ti": 24.3,
            "V": 0.0,
            "W": 0.0,
            "Zr": 0.0,
            "Temperature (C)": 800,
            "time (h)": 20,
            "specific mass gain (mg/cm2)": 3.66,
            "source": "https://doi.org/10.1016/j.msea.2006.08.093"
        },
        {
            "Alloy formula": "Nb-24Ti-18Si-5Cr-5Al-2Mo",
            "Al": 4.8,
            "Cr": 5.2,
            "Hf": 0.0,
            "Mo": 2.0,
            "Nb": 45.1,
            "Si": 17.5,
            "Ta": 0.0,
            "Ti": 25.4,
            "V": 0.0,
            "W": 0.0,
            "Zr": 0.0,
            "Temperature (C)": 800,
            "time (h)": 20,
            "specific mass gain (mg/cm2)": 1.83,
            "source": "https://doi.org/10.1016/j.msea.2006.08.093"
        },
        {
            "Alloy formula": "Nb-24Ti-18Si-5Cr-5Al-2Mo",
            "Al": 4.8,
            "Cr": 5.2,
            "Hf": 0.0,
            "Mo": 2.0,
            "Nb": 45.1,
            "Si": 17.5,
            "Ta": 0.0,
            "Ti": 25.4,
            "V": 0.0,
            "W": 0.0,
            "Zr": 0.0,
            "Temperature (C)": 1200,
            "time (h)": 20,
            "specific mass gain (mg/cm2)": 36.32,
            "source": "https://doi.org/10.1016/j.msea.2006.08.093"
        },
        {
            "Alloy formula": "Nb-24Ti-18Si-5Cr-5Al-2Mo-5Hf",
            "Al": 4.6,
            "Cr": 4.5,
            "Hf": 5.2,
            "Mo": 2.0,
            "Nb": 41.2,
            "Si": 18.9,
            "Ta": 0.0,
            "Ti": 23.6,
            "V": 0.0,
            "W": 0.0,
            "Zr": 0.0,
            "Temperature (C)": 800,
            "time (h)": 20,
            "specific mass gain (mg/cm2)": 1.43,
            "source": "https://doi.org/10.1016/j.msea.2006.08.093"
        },
        {
            "Alloy formula": "Nb-24Ti-18Si-5Cr-5Al-2Mo-5Hf",
            "Al": 4.6,
            "Cr": 4.5,
            "Hf": 5.2,
            "Mo": 2.0,
            "Nb": 41.2,
            "Si": 18.9,
            "Ta": 0.0,
            "Ti": 23.6,
            "V": 0.0,
            "W": 0.0,
            "Zr": 0.0,
            "Temperature (C)": 1200,
            "time (h)": 20,
            "specific mass gain (mg/cm2)": 33.55,
            "source": "https://doi.org/10.1016/j.msea.2006.08.093"
        },
        {
            "Alloy formula": "AlNbTiVZr0.25",
            "Al": 23.53,
            "Cr": 0.0,
            "Hf": 0.0,
            "Mo": 0.0,
            "Nb": 23.53,
            "Si": 0.0,
            "Ta": 0.0,
            "Ti": 23.53,
            "V": 23.53,
            "W": 0.0,
            "Zr": 5.88,
            "Temperature (C)": 600,
            "time (h)": 20,
            "specific mass gain (mg/cm2)": 2.39,
            "source": "https://doi.org/10.3390/ma11122526"
        },
        {
            "Alloy formula": "AlNbTiVZr0.25",
            "Al": 23.53,
            "Cr": 0.0,
            "Hf": 0.0,
            "Mo": 0.0,
            "Nb": 23.53,
            "Si": 0.0,
            "Ta": 0.0,
            "Ti": 23.53,
            "V": 23.53,
            "W": 0.0,
            "Zr": 5.88,
            "Temperature (C)": 700,
            "time (h)": 20,
            "specific mass gain (mg/cm2)": 10.75,
            "source": "https://doi.org/10.3390/ma11122526"
        },
        {
            "Alloy formula": "AlNbTiVZr0.25",
            "Al": 23.53,
            "Cr": 0.0,
            "Hf": 0.0,
            "Mo": 0.0,
            "Nb": 23.53,
            "Si": 0.0,
            "Ta": 0.0,
            "Ti": 23.53,
            "V": 23.53,
            "W": 0.0,
            "Zr": 5.88,
            "Temperature (C)": 800,
            "time (h)": 20,
            "specific mass gain (mg/cm2)": 24.06,
            "source": "https://doi.org/10.3390/ma11122526"
        },
        {
            "Alloy formula": "AlNbTiVZr0.25",
            "Al": 23.53,
            "Cr": 0.0,
            "Hf": 0.0,
            "Mo": 0.0,
            "Nb": 23.53,
            "Si": 0.0,
            "Ta": 0.0,
            "Ti": 23.53,
            "V": 23.53,
            "W": 0.0,
            "Zr": 5.88,
            "Temperature (C)": 900,
            "time (h)": 20,
            "specific mass gain (mg/cm2)": 148.6,
            "source": "https://doi.org/10.3390/ma11122526"
        },
        {
            "Alloy formula": "Al-25.5Nb-6Cr-0.5Hf",
            "Al": 68.0,
            "Cr": 6.0,
            "Hf": 0.5,
            "Mo": 0.0,
            "Nb": 25.5,
            "Si": 0.0,
            "Ta": 0.0,
            "Ti": 0.0,
            "V": 0.0,
            "W": 0.0,
            "Zr": 0.0,
            "Temperature (C)": 800,
            "time (h)": 20,
            "specific mass gain (mg/cm2)": 0.44,
            "source": "https://doi.org/10.3390/ma12162531"
        },
        {
            "Alloy formula": "Al-25.5Nb-6Cr-0.5Hf",
            "Al": 68.0,
            "Cr": 6.0,
            "Hf": 0.5,
            "Mo": 0.0,
            "Nb": 25.5,
            "Si": 0.0,
            "Ta": 0.0,
            "Ti": 0.0,
            "V": 0.0,
            "W": 0.0,
            "Zr": 0.0,
            "Temperature (C)": 1200,
            "time (h)": 20,
            "specific mass gain (mg/cm2)": 0.87,
            "source": "https://doi.org/10.3390/ma12162531"
        },
        {
            "Alloy formula": "Al-25.5Nb-6Cr-0.5Hf",
            "Al": 68.0,
            "Cr": 6.0,
            "Hf": 0.5,
            "Mo": 0.0,
            "Nb": 25.5,
            "Si": 0.0,
            "Ta": 0.0,
            "Ti": 0.0,
            "V": 0.0,
            "W": 0.0,
            "Zr": 0.0,
            "Temperature (C)": 1300,
            "time (h)": 20,
            "specific mass gain (mg/cm2)": 4.29,
            "source": "https://doi.org/10.3390/ma12162531"
        },
        {
            "Alloy formula": "Al0.25HfMoNbTi",
            "Al": 5.88,
            "Cr": 0.0,
            "Hf": 23.53,
            "Mo": 23.53,
            "Nb": 23.53,
            "Si": 0.0,
            "Ta": 0.0,
            "Ti": 23.53,
            "V": 0.0,
            "W": 0.0,
            "Zr": 0.0,
            "Temperature (C)": 1000,
            "time (h)": 20,
            "specific mass gain (mg/cm2)": 13.82,
            "source": "https://doi.org/10.1016/j.corsci.2021.109711"
        },
        {
            "Alloy formula": "Al0.5HfMoNbTi",
            "Al": 11.11,
            "Cr": 0.0,
            "Hf": 22.22,
            "Mo": 22.22,
            "Nb": 22.22,
            "Si": 0.0,
            "Ta": 0.0,
            "Ti": 22.23,
            "V": 0.0,
            "W": 0.0,
            "Zr": 0.0,
            "Temperature (C)": 1000,
            "time (h)": 20,
            "specific mass gain (mg/cm2)": 12.43,
            "source": "https://doi.org/10.1016/j.corsci.2021.109711"
        },
        {
            "Alloy formula": "Al0.75HfMoNbTi",
            "Al": 15.79,
            "Cr": 0.0,
            "Hf": 21.05,
            "Mo": 21.05,
            "Nb": 21.05,
            "Si": 0.0,
            "Ta": 0.0,
            "Ti": 21.05,
            "V": 0.0,
            "W": 0.0,
            "Zr": 0.0,
            "Temperature (C)": 1000,
            "time (h)": 20,
            "specific mass gain (mg/cm2)": 32.08,
            "source": "https://doi.org/10.1016/j.corsci.2021.109711"
        },
        {
            "Alloy formula": "AlHfMoNbTi",
            "Al": 20.0,
            "Cr": 0.0,
            "Hf": 20.0,
            "Mo": 20.0,
            "Nb": 20.0,
            "Si": 0.0,
            "Ta": 0.0,
            "Ti": 20.0,
            "V": 0.0,
            "W": 0.0,
            "Zr": 0.0,
            "Temperature (C)": 1000,
            "time (h)": 20,
            "specific mass gain (mg/cm2)": 33.47,
            "source": "https://doi.org/10.1016/j.corsci.2021.109711"
        },
        {
            "Alloy formula": "Al-Cr-Mo-Nb-Si-Ta-Ti",
            "Al": 17.6,
            "Cr": 25.2,
            "Hf": 0.0,
            "Mo": 20.3,
            "Nb": 15.2,
            "Si": 2.9,
            "Ta": 13.4,
            "Ti": 5.4,
            "V": 0.0,
            "W": 0.0,
            "Zr": 0.0,
            "Temperature (C)": 1000,
            "time (h)": 20,
            "specific mass gain (mg/cm2)": 0.61,
            "source": "https://doi.org/10.1038/s41598-019-43819-x"
        },
        {
            "Alloy formula": "Al-Cr-Mo-Nb-Si-Ta-Ti",
            "Al": 17.6,
            "Cr": 25.2,
            "Hf": 0.0,
            "Mo": 20.3,
            "Nb": 15.2,
            "Si": 2.9,
            "Ta": 13.4,
            "Ti": 5.4,
            "V": 0.0,
            "W": 0.0,
            "Zr": 0.0,
            "Temperature (C)": 1100,
            "time (h)": 20,
            "specific mass gain (mg/cm2)": 1.13,
            "source": "https://doi.org/10.1038/s41598-019-43819-x"
        },
        {
            "Alloy formula": "Al-Cr-Mo-Nb-Si-Ta-Ti",
            "Al": 17.6,
            "Cr": 25.2,
            "Hf": 0.0,
            "Mo": 20.3,
            "Nb": 15.2,
            "Si": 2.9,
            "Ta": 13.4,
            "Ti": 5.4,
            "V": 0.0,
            "W": 0.0,
            "Zr": 0.0,
            "Temperature (C)": 1200,
            "time (h)": 20,
            "specific mass gain (mg/cm2)": 3.0,
            "source": "https://doi.org/10.1016/j.intermet.2020.106711"
        },
        {
            "Alloy formula": "Al-Cr-Mo-Nb-Si-Ta-Ti",
            "Al": 17.6,
            "Cr": 25.2,
            "Hf": 0.0,
            "Mo": 20.3,
            "Nb": 15.2,
            "Si": 2.9,
            "Ta": 13.4,
            "Ti": 5.4,
            "V": 0.0,
            "W": 0.0,
            "Zr": 0.0,
            "Temperature (C)": 1300,
            "time (h)": 20,
            "specific mass gain (mg/cm2)": 5.59,
            "source": "https://doi.org/10.1016/j.intermet.2020.106711"
        },
        {
            "Alloy formula": "Al-Cr-Mo-Nb-Si-Ta-Ti",
            "Al": 17.6,
            "Cr": 25.2,
            "Hf": 0.0,
            "Mo": 20.3,
            "Nb": 15.2,
            "Si": 2.9,
            "Ta": 13.4,
            "Ti": 5.4,
            "V": 0.0,
            "W": 0.0,
            "Zr": 0.0,
            "Temperature (C)": 1400,
            "time (h)": 20,
            "specific mass gain (mg/cm2)": 11.28,
            "source": "https://doi.org/10.1016/j.intermet.2020.106711"
        },
        {
            "Alloy formula": "Ti2ZrHf0.5VNb0.5",
            "Al": 0.0,
            "Cr": 0.0,
            "Hf": 10.0,
            "Mo": 0.0,
            "Nb": 10.0,
            "Si": 0.0,
            "Ta": 0.0,
            "Ti": 40.0,
            "V": 20.0,
            "W": 0.0,
            "Zr": 20.0,
            "Temperature (C)": 800,
            "time (h)": 20,
            "specific mass gain (mg/cm2)": 267.26,
            "source": "https://doi.org/10.1016/j.matchar.2021.111287"
        },
        {
            "Alloy formula": "Ti2ZrHf0.5VNb0.5Al0.5",
            "Al": 9.09,
            "Cr": 0.0,
            "Hf": 9.09,
            "Mo": 0.0,
            "Nb": 9.09,
            "Si": 0.0,
            "Ta": 0.0,
            "Ti": 36.36,
            "V": 18.19,
            "W": 0.0,
            "Zr": 18.18,
            "Temperature (C)": 800,
            "time (h)": 20,
            "specific mass gain (mg/cm2)": 52.71,
            "source": "https://doi.org/10.1016/j.matchar.2021.111287"
        },
        {
            "Alloy formula": "Ti2ZrHf0.5VNb0.5Al1",
            "Al": 16.67,
            "Cr": 0.0,
            "Hf": 8.33,
            "Mo": 0.0,
            "Nb": 8.33,
            "Si": 0.0,
            "Ta": 0.0,
            "Ti": 33.33,
            "V": 16.67,
            "W": 0.0,
            "Zr": 16.67,
            "Temperature (C)": 800,
            "time (h)": 20,
            "specific mass gain (mg/cm2)": 41.11,
            "source": "https://doi.org/10.1016/j.matchar.2021.111287"
        },
        {
            "Alloy formula": "15CrNbW",
            "Al": 0.0,
            "Cr": 13.2,
            "Hf": 0.0,
            "Mo": 0.0,
            "Nb": 75.4,
            "Si": 0.0,
            "Ta": 0.0,
            "Ti": 0.0,
            "V": 0.0,
            "W": 11.4,
            "Zr": 0.0,
            "Temperature (C)": 900,
            "time (h)": 20,
            "specific mass gain (mg/cm2)": 43.98,
            "source": "https://doi.org/10.1016/j.corsci.2010.05.009"
        },
        {
            "Alloy formula": "15CrNbW",
            "Al": 0.0,
            "Cr": 13.2,
            "Hf": 0.0,
            "Mo": 0.0,
            "Nb": 75.4,
            "Si": 0.0,
            "Ta": 0.0,
            "Ti": 0.0,
            "V": 0.0,
            "W": 11.4,
            "Zr": 0.0,
            "Temperature (C)": 1100,
            "time (h)": 20,
            "specific mass gain (mg/cm2)": 103.39,
            "source": "https://doi.org/10.1016/j.corsci.2010.05.009"
        },
        {
            "Alloy formula": "15CrNbW",
            "Al": 0.0,
            "Cr": 13.2,
            "Hf": 0.0,
            "Mo": 0.0,
            "Nb": 75.4,
            "Si": 0.0,
            "Ta": 0.0,
            "Ti": 0.0,
            "V": 0.0,
            "W": 11.4,
            "Zr": 0.0,
            "Temperature (C)": 1300,
            "time (h)": 20,
            "specific mass gain (mg/cm2)": 110.68,
            "source": "https://doi.org/10.1016/j.corsci.2010.05.009"
        },
        {
            "Alloy formula": "20CrNbW",
            "Al": 0.0,
            "Cr": 17.85,
            "Hf": 0.0,
            "Mo": 0.0,
            "Nb": 70.75,
            "Si": 0.0,
            "Ta": 0.0,
            "Ti": 0.0,
            "V": 0.0,
            "W": 11.4,
            "Zr": 0.0,
            "Temperature (C)": 900,
            "time (h)": 20,
            "specific mass gain (mg/cm2)": 40.05,
            "source": "https://doi.org/10.1016/j.corsci.2010.05.009"
        },
        {
            "Alloy formula": "20CrNbW",
            "Al": 0.0,
            "Cr": 17.85,
            "Hf": 0.0,
            "Mo": 0.0,
            "Nb": 70.75,
            "Si": 0.0,
            "Ta": 0.0,
            "Ti": 0.0,
            "V": 0.0,
            "W": 11.4,
            "Zr": 0.0,
            "Temperature (C)": 1100,
            "time (h)": 20,
            "specific mass gain (mg/cm2)": 67.57,
            "source": "https://doi.org/10.1016/j.corsci.2010.05.009"
        },
        {
            "Alloy formula": "20CrNbW",
            "Al": 0.0,
            "Cr": 17.85,
            "Hf": 0.0,
            "Mo": 0.0,
            "Nb": 70.75,
            "Si": 0.0,
            "Ta": 0.0,
            "Ti": 0.0,
            "V": 0.0,
            "W": 11.4,
            "Zr": 0.0,
            "Temperature (C)": 1300,
            "time (h)": 20,
            "specific mass gain (mg/cm2)": 89.23,
            "source": "https://doi.org/10.1016/j.corsci.2010.05.009"
        },
        {
            "Alloy formula": "25CrNbW",
            "Al": 0.0,
            "Cr": 25.4,
            "Hf": 0.0,
            "Mo": 0.0,
            "Nb": 63.55,
            "Si": 0.0,
            "Ta": 0.0,
            "Ti": 0.0,
            "V": 0.0,
            "W": 11.05,
            "Zr": 0.0,
            "Temperature (C)": 900,
            "time (h)": 20,
            "specific mass gain (mg/cm2)": 82.54,
            "source": "https://doi.org/10.1016/j.corsci.2010.05.009"
        },
        {
            "Alloy formula": "25CrNbW",
            "Al": 0.0,
            "Cr": 25.4,
            "Hf": 0.0,
            "Mo": 0.0,
            "Nb": 63.55,
            "Si": 0.0,
            "Ta": 0.0,
            "Ti": 0.0,
            "V": 0.0,
            "W": 11.05,
            "Zr": 0.0,
            "Temperature (C)": 1100,
            "time (h)": 20,
            "specific mass gain (mg/cm2)": 42.95,
            "source": "https://doi.org/10.1016/j.corsci.2010.05.009"
        },
        {
            "Alloy formula": "25CrNbW",
            "Al": 0.0,
            "Cr": 25.4,
            "Hf": 0.0,
            "Mo": 0.0,
            "Nb": 63.55,
            "Si": 0.0,
            "Ta": 0.0,
            "Ti": 0.0,
            "V": 0.0,
            "W": 11.05,
            "Zr": 0.0,
            "Temperature (C)": 1300,
            "time (h)": 20,
            "specific mass gain (mg/cm2)": 46.98,
            "source": "https://doi.org/10.1016/j.corsci.2010.05.009"
        },
        {
            "Alloy formula": "30CrNbW",
            "Al": 0.0,
            "Cr": 29.25,
            "Hf": 0.0,
            "Mo": 0.0,
            "Nb": 61.65,
            "Si": 0.0,
            "Ta": 0.0,
            "Ti": 0.0,
            "V": 0.0,
            "W": 9.1,
            "Zr": 0.0,
            "Temperature (C)": 900,
            "time (h)": 20,
            "specific mass gain (mg/cm2)": 80.74,
            "source": "https://doi.org/10.1016/j.corsci.2010.05.009"
        },
        {
            "Alloy formula": "30CrNbW",
            "Al": 0.0,
            "Cr": 29.25,
            "Hf": 0.0,
            "Mo": 0.0,
            "Nb": 61.65,
            "Si": 0.0,
            "Ta": 0.0,
            "Ti": 0.0,
            "V": 0.0,
            "W": 9.1,
            "Zr": 0.0,
            "Temperature (C)": 1100,
            "time (h)": 20,
            "specific mass gain (mg/cm2)": 31.99,
            "source": "https://doi.org/10.1016/j.corsci.2010.05.009"
        },
        {
            "Alloy formula": "30CrNbW",
            "Al": 0.0,
            "Cr": 29.25,
            "Hf": 0.0,
            "Mo": 0.0,
            "Nb": 61.65,
            "Si": 0.0,
            "Ta": 0.0,
            "Ti": 0.0,
            "V": 0.0,
            "W": 9.1,
            "Zr": 0.0,
            "Temperature (C)": 1300,
            "time (h)": 20,
            "specific mass gain (mg/cm2)": 36.68,
            "source": "https://doi.org/10.1016/j.corsci.2010.05.009"
        },
        {
            "Alloy formula": "Al0.5Nb0.5Ti2VZr",
            "Al": 10.0,
            "Cr": 0.0,
            "Hf": 0.0,
            "Mo": 0.0,
            "Nb": 10.0,
            "Si": 0.0,
            "Ta": 0.0,
            "Ti": 40.0,
            "V": 20.0,
            "W": 0.0,
            "Zr": 20.0,
            "Temperature (C)": 800,
            "time (h)": 20,
            "specific mass gain (mg/cm2)": 103.17,
            "source": "https://doi.org/10.1007/s40843-022-2045-4"
        },
        {
            "Alloy formula": "NbTi2VZr",
            "Al": 0.0,
            "Cr": 0.0,
            "Hf": 0.0,
            "Mo": 0.0,
            "Nb": 20.0,
            "Si": 0.0,
            "Ta": 0.0,
            "Ti": 40.0,
            "V": 20.0,
            "W": 0.0,
            "Zr": 20.0,
            "Temperature (C)": 800,
            "time (h)": 20,
            "specific mass gain (mg/cm2)": 189.37,
            "source": "https://doi.org/10.1007/s40843-022-2045-4"
        },
        {
            "Alloy formula": "AlMo0.5NbTa0.5TiZr",
            "Al": 18.92,
            "Cr": 0.0,
            "Hf": 0.0,
            "Mo": 10.29,
            "Nb": 20.16,
            "Si": 0.0,
            "Ta": 11.32,
            "Ti": 19.33,
            "V": 0.0,
            "W": 0.0,
            "Zr": 19.98,
            "Temperature (C)": 800,
