Repository: human007-debug/aero-opt-research

# aero-opt-research

LLM-guided vs. classical optimisation of aerospace design problems. See `CLAUDE.md` for the full research plan and rules.

## Status

| Problem | Evaluator | Physics tests | Benchmark reproduced | Search |
|---|---|---|---|---|
| C1 buckling stacking | CLT + closed-form SS-plate buckling | passing | **no**: values in `problem.yaml` need verifying against Le Riche & Haftka (1993) | blocked |
| C2 tow-steered plate | Two-step Rayleigh-Ritz: in-plane prebuckling on the quarter plate, then buckling | passing | **no**: benchmark cases still to be taken from Gürdal & Olmedo / Gürdal, Tatting & Wu | blocked |

File: problems/M3_rhea_oxidation/data/raw/alloy_oxidation_886_202406_with_metadata.json (part 9 of 11)
{
            "time (h)": 20,
            "specific mass gain (mg/cm2)": 3.44,
            "source": "https://doi.org/10.1016/j.vacuum.2022.111069"
        },
        {
            "Alloy formula": "CrMoNbTaV",
            "Al": 0.0,
            "Cr": 20.0,
            "Hf": 0.0,
            "Mo": 20.0,
            "Nb": 20.0,
            "Si": 0.0,
            "Ta": 20.0,
            "Ti": 0.0,
            "V": 20.0,
            "W": 0.0,
            "Zr": 0.0,
            "Temperature (C)": 900,
            "time (h)": 20,
            "specific mass gain (mg/cm2)": 27.17,
            "source": "https://doi.org/10.1557/jmr.2018.340"
        },
        {
            "Alloy formula": "CrMoNbTaV",
            "Al": 0.0,
            "Cr": 20.0,
            "Hf": 0.0,
            "Mo": 20.0,
            "Nb": 20.0,
            "Si": 0.0,
            "Ta": 20.0,
            "Ti": 0.0,
            "V": 20.0,
            "W": 0.0,
            "Zr": 0.0,
            "Temperature (C)": 1000,
            "time (h)": 20,
            "specific mass gain (mg/cm2)": 43.93,
            "source": "https://doi.org/10.1557/jmr.2018.340"
        },
        {
            "Alloy formula": "CrMoNbTaV",
            "Al": 0.0,
            "Cr": 20.0,
            "Hf": 0.0,
            "Mo": 20.0,
            "Nb": 20.0,
            "Si": 0.0,
            "Ta": 20.0,
            "Ti": 0.0,
            "V": 20.0,
            "W": 0.0,
            "Zr": 0.0,
            "Temperature (C)": 1100,
            "time (h)": 20,
            "specific mass gain (mg/cm2)": 12.0,
            "source": "https://doi.org/10.1557/jmr.2018.340"
        },
        {
            "Alloy formula": "TaTiCr",
            "Al": 0.0,
            "Cr": 32.6,
            "Hf": 0.0,
            "Mo": 0.0,
            "Nb": 0.0,
            "Si": 0.0,
            "Ta": 30.6,
            "Ti": 36.8,
            "V": 0.0,
            "W": 0.0,
            "Zr": 0.0,
            "Temperature (C)": 1200,
            "time (h)": 20,
            "specific mass gain (mg/cm2)": 6.98,
            "source": "https://doi.org/10.1016/j.jallcom.2023.169000"
        },
        {
            "Alloy formula": "Ta4TiCr3",
            "Al": 0.0,
            "Cr": 37.9,
            "Hf": 0.0,
            "Mo": 0.0,
            "Nb": 0.0,
            "Si": 0.0,
            "Ta": 49.9,
            "Ti": 12.2,
            "V": 0.0,
            "W": 0.0,
            "Zr": 0.0,
            "Temperature (C)": 1200,
            "time (h)": 20,
            "specific mass gain (mg/cm2)": 44.08,
            "source": "https://doi.org/10.1016/j.jallcom.2023.169000"
        },
        {
            "Alloy formula": "Ta4Ti3Cr",
            "Al": 0.0,
            "Cr": 11.9,
            "Hf": 0.0,
            "Mo": 0.0,
            "Nb": 0.0,
            "Si": 0.0,
            "Ta": 50.9,
            "Ti": 37.2,
            "V": 0.0,
            "W": 0.0,
            "Zr": 0.0,
            "Temperature (C)": 1200,
            "time (h)": 20,
            "specific mass gain (mg/cm2)": 105.83,
            "source": "https://doi.org/10.1016/j.jallcom.2023.169000"
        },
        {
            "Alloy formula": "Ta2TiCr",
            "Al": 0.0,
            "Cr": 31.0,
            "Hf": 0.0,
            "Mo": 0.0,
            "Nb": 0.0,
            "Si": 0.0,
            "Ta": 46.5,
            "Ti": 22.5,
            "V": 0.0,
            "W": 0.0,
            "Zr": 0.0,
            "Temperature (C)": 1200,
            "time (h)": 20,
            "specific mass gain (mg/cm2)": 158.37,
            "source": "https://doi.org/10.1016/j.jallcom.2023.169000"
        },
        {
            "Alloy formula": "Ti38V15Nb23Hf24",
            "Al": 0.0,
            "Cr": 0.0,
            "Hf": 24.0,
            "Mo": 0.0,
            "Nb": 23.0,
            "Si": 0.0,
            "Ta": 0.0,
            "Ti": 38.0,
            "V": 15.0,
            "W": 0.0,
            "Zr": 0.0,
            "Temperature (C)": 700,
            "time (h)": 20,
            "specific mass gain (mg/cm2)": 0.8,
            "source": "https://doi.org/10.1016/j.corsci.2022.110153"
        },
        {
            "Alloy formula": "Ti38V15Nb23Hf24",
            "Al": 0.0,
            "Cr": 0.0,
            "Hf": 24.0,
            "Mo": 0.0,
            "Nb": 23.0,
            "Si": 0.0,
            "Ta": 0.0,
            "Ti": 38.0,
            "V": 15.0,
            "W": 0.0,
            "Zr": 0.0,
            "Temperature (C)": 800,
            "time (h)": 20,
            "specific mass gain (mg/cm2)": 3.4,
            "source": "https://doi.org/10.1016/j.corsci.2022.110153"
        },
        {
            "Alloy formula": "Ti38V15Nb23Hf24",
            "Al": 0.0,
            "Cr": 0.0,
            "Hf": 24.0,
            "Mo": 0.0,
            "Nb": 23.0,
            "Si": 0.0,
            "Ta": 0.0,
            "Ti": 38.0,
            "V": 15.0,
            "W": 0.0,
            "Zr": 0.0,
            "Temperature (C)": 900,
            "time (h)": 20,
            "specific mass gain (mg/cm2)": 6.7,
            "source": "https://doi.org/10.1016/j.corsci.2022.110153"
        },
        {
            "Alloy formula": "Ti38V15Nb23Hf24",
            "Al": 0.0,
            "Cr": 0.0,
            "Hf": 24.0,
            "Mo": 0.0,
            "Nb": 23.0,
            "Si": 0.0,
            "Ta": 0.0,
            "Ti": 38.0,
            "V": 15.0,
            "W": 0.0,
            "Zr": 0.0,
            "Temperature (C)": 1000,
            "time (h)": 20,
            "specific mass gain (mg/cm2)": 5.6,
            "source": "https://doi.org/10.1016/j.corsci.2022.110153"
        },
        {
            "Alloy formula": "Ti38V15Nb23Hf24",
            "Al": 0.0,
            "Cr": 0.0,
            "Hf": 24.0,
            "Mo": 0.0,
            "Nb": 23.0,
            "Si": 0.0,
            "Ta": 0.0,
            "Ti": 38.0,
            "V": 15.0,
            "W": 0.0,
            "Zr": 0.0,
            "Temperature (C)": 1100,
            "time (h)": 20,
            "specific mass gain (mg/cm2)": 6.9,
            "source": "https://doi.org/10.1016/j.corsci.2022.110153"
        },
        {
            "Alloy formula": "Ti38V15Nb23Hf24",
            "Al": 0.0,
            "Cr": 0.0,
            "Hf": 24.0,
            "Mo": 0.0,
            "Nb": 23.0,
            "Si": 0.0,
            "Ta": 0.0,
            "Ti": 38.0,
            "V": 15.0,
            "W": 0.0,
            "Zr": 0.0,
            "Temperature (C)": 1200,
            "time (h)": 20,
            "specific mass gain (mg/cm2)": 10.7,
            "source": "https://doi.org/10.1016/j.corsci.2022.110153"
        },
        {
            "Alloy formula": "Ti38V15Nb23Hf24",
            "Al": 0.0,
            "Cr": 0.0,
            "Hf": 24.0,
            "Mo": 0.0,
            "Nb": 23.0,
            "Si": 0.0,
            "Ta": 0.0,
            "Ti": 38.0,
            "V": 15.0,
            "W": 0.0,
            "Zr": 0.0,
            "Temperature (C)": 1300,
            "time (h)": 20,
            "specific mass gain (mg/cm2)": 14.7,
            "source": "https://doi.org/10.1016/j.corsci.2022.110153"
        },
        {
            "Alloy formula": "AlMo0.5NbTa0.5TiZr",
            "Al": 18.92,
            "Cr": 0.0,
            "Hf": 0.0,
            "Mo": 10.29,
            "Nb": 20.16,
            "Si": 0.0,
            "Ta": 11.32,
            "Ti": 19.33,
            "V": 0.0,
            "W": 0.0,
            "Zr": 19.98,
            "Temperature (C)": 900,
            "time (h)": 20,
            "specific mass gain (mg/cm2)": 11.6,
            "source": "https://doi.org/10.1016/j.ijrmhm.2022.105812"
        },
        {
            "Alloy formula": "Al1.25Mo0.5NbTa0.5TiZr",
            "Al": 21.95,
            "Cr": 0.0,
            "Hf": 0.0,
            "Mo": 9.92,
            "Nb": 19.75,
            "Si": 0.0,
            "Ta": 11.02,
            "Ti": 18.78,
            "V": 0.0,
            "W": 0.0,
            "Zr": 18.58,
            "Temperature (C)": 900,
            "time (h)": 20,
            "specific mass gain (mg/cm2)": 10.8,
            "source": "https://doi.org/10.1016/j.ijrmhm.2022.105812"
        },
        {
            "Alloy formula": "Al1.5Mo0.5NbTa0.5TiZr",
            "Al": 24.58,
            "Cr": 0.0,
            "Hf": 0.0,
            "Mo": 9.62,
            "Nb": 19.06,
            "Si": 0.0,
            "Ta": 10.74,
            "Ti": 17.98,
            "V": 0.0,
            "W": 0.0,
            "Zr": 18.02,
            "Temperature (C)": 900,
            "time (h)": 20,
            "specific mass gain (mg/cm2)": 10.3,
            "source": "https://doi.org/10.1016/j.ijrmhm.2022.105812"
        },
        {
            "Alloy formula": "AlMo0.5NbTa0.5TiZr",
            "Al": 18.92,
            "Cr": 0.0,
            "Hf": 0.0,
            "Mo": 10.29,
            "Nb": 20.16,
            "Si": 0.0,
            "Ta": 11.32,
            "Ti": 19.33,
            "V": 0.0,
            "W": 0.0,
            "Zr": 19.98,
            "Temperature (C)": 1000,
            "time (h)": 20,
            "specific mass gain (mg/cm2)": 32.2,
            "source": "https://doi.org/10.1016/j.ijrmhm.2022.105812"
        },
        {
            "Alloy formula": "Al1.25Mo0.5NbTa0.5TiZr",
            "Al": 21.95,
            "Cr": 0.0,
            "Hf": 0.0,
            "Mo": 9.92,
            "Nb": 19.75,
            "Si": 0.0,
            "Ta": 11.02,
            "Ti": 18.78,
            "V": 0.0,
            "W": 0.0,
            "Zr": 18.58,
            "Temperature (C)": 1000,
            "time (h)": 20,
            "specific mass gain (mg/cm2)": 28.3,
            "source": "https://doi.org/10.1016/j.ijrmhm.2022.105812"
        },
        {
            "Alloy formula": "Al1.5Mo0.5NbTa0.5TiZr",
            "Al": 24.58,
            "Cr": 0.0,
            "Hf": 0.0,
            "Mo": 9.62,
            "Nb": 19.06,
            "Si": 0.0,
            "Ta": 10.74,
            "Ti": 17.98,
            "V": 0.0,
            "W": 0.0,
            "Zr": 18.02,
            "Temperature (C)": 1000,
            "time (h)": 20,
            "specific mass gain (mg/cm2)": 26.4,
            "source": "https://doi.org/10.1016/j.ijrmhm.2022.105812"
        },
        {
            "Alloy formula": "TaMoCrTiAl",
            "Al": 20.2,
            "Cr": 19.8,
            "Hf": 0.0,
            "Mo": 19.5,
            "Nb": 0.0,
            "Si": 0.0,
            "Ta": 20.1,
            "Ti": 20.4,
            "V": 0.0,
            "W": 0.0,
            "Zr": 0.0,
            "Temperature (C)": 1200,
            "time (h)": 20,
            "specific mass gain (mg/cm2)": 4.9,
            "source": "https://doi.org/10.1016/j.corsci.2022.110885"
        },
        {
            "Alloy formula": "TaMoCrTi10Al",
            "Al": 22.3,
            "Cr": 22.6,
            "Hf": 0.0,
            "Mo": 22.4,
            "Nb": 0.0,
            "Si": 0.0,
            "Ta": 22.6,
            "Ti": 10.1,
            "V": 0.0,
            "W": 0.0,
            "Zr": 0.0,
            "Temperature (C)": 1200,
            "time (h)": 20,
            "specific mass gain (mg/cm2)": 5.8,
            "source": "https://doi.org/10.1016/j.corsci.2022.110885"
        },
        {
            "Alloy formula": "TaMoCrAl",
            "Al": 25.0,
            "Cr": 24.8,
            "Hf": 0.0,
            "Mo": 25.3,
            "Nb": 0.0,
            "Si": 0.0,
            "Ta": 24.9,
            "Ti": 0.0,
            "V": 0.0,
            "W": 0.0,
            "Zr": 0.0,
            "Temperature (C)": 1200,
            "time (h)": 20,
            "specific mass gain (mg/cm2)": 0.6,
            "source": "https://doi.org/10.1016/j.corsci.2022.110885"
        },
        {
            "Alloy formula": "WTaNbTiAl",
            "Al": 20.0,
            "Cr": 0.0,
            "Hf": 0.0,
            "Mo": 0.0,
            "Nb": 20.0,
            "Si": 0.0,
            "Ta": 20.0,
            "Ti": 20.0,
            "V": 0.0,
            "W": 0.0,
            "Zr": 0.0,
            "Temperature (C)": 1000,
            "time (h)": 20,
            "specific mass gain (mg/cm2)": 13.7,
            "source": "https://doi.org/10.1016/j.corsci.2022.110377"
        },
        {
            "Alloy formula": "Al23Cr20Nb15Ti32Zr10",
            "Al": 23.0,
            "Cr": 20.0,
            "Hf": 0.0,
            "Mo": 0.0,
            "Nb": 15.0,
            "Si": 0.0,
            "Ta": 0.0,
            "Ti": 32.0,
            "V": 0.0,
            "W": 0.0,
            "Zr": 10.0,
            "Temperature (C)": 800,
            "time (h)": 20,
            "specific mass gain (mg/cm2)": 2.0,
            "source": "https://doi.org/10.1016/j.corsci.2022.110464"
        },
        {
            "Alloy formula": "Al28Cr20Nb15Ti27Zr10",
            "Al": 28.0,
            "Cr": 20.0,
            "Hf": 0.0,
            "Mo": 0.0,
            "Nb": 15.0,
            "Si": 0.0,
            "Ta": 0.0,
            "Ti": 27.0,
            "V": 0.0,
            "W": 0.0,
            "Zr": 10.0,
            "Temperature (C)": 800,
            "time (h)": 20,
            "specific mass gain (mg/cm2)": 1.2,
            "source": "https://doi.org/10.1016/j.corsci.2022.110464"
        },
        {
            "Alloy formula": "Al33Cr20Nb15Ti22Zr10",
            "Al": 33.0,
            "Cr": 20.0,
            "Hf": 0.0,
            "Mo": 0.0,
            "Nb": 15.0,
            "Si": 0.0,
            "Ta": 0.0,
            "Ti": 22.0,
            "V": 0.0,
            "W": 0.0,
            "Zr": 10.0,
            "Temperature (C)": 800,
            "time (h)": 20,
            "specific mass gain (mg/cm2)": 0.6,
            "source": "https://doi.org/10.1016/j.corsci.2022.110464"
        },
        {
            "Alloy formula": "CrMoTaTi",
            "Al": 0.0,
            "Cr": 25.0,
            "Hf": 0.0,
            "Mo": 25.0,
            "Nb": 0.0,
            "Si": 0.0,
            "Ta": 25.0,
            "Ti": 25.0,
            "V": 0.0,
            "W": 0.0,
            "Zr": 0.0,
            "Temperature (C)": 1000,
            "time (h)": 20,
            "specific mass gain (mg/cm2)": 1.5,
            "source": "https://doi.org/10.1016/j.ijrmhm.2021.105755"
        },
        {
            "Alloy formula": "Al20Cr10Mo10-NTZ",
            "Al": 19.4,
            "Cr": 6.0,
            "Hf": 0.0,
            "Mo": 7.8,
            "Nb": 29.0,
            "Si": 0.0,
            "Ta": 0.0,
            "Ti": 30.0,
            "V": 0.0,
            "W": 0.0,
            "Zr": 7.8,
            "Temperature (C)": 1000,
            "time (h)": 20,
            "specific mass gain (mg/cm2)": 21.0,
            "source": "https://doi.org/10.1557/jmr.2018.241"
        },
        {
            "Alloy formula": "Al30Cr10-NTZ",
            "Al": 34.6,
            "Cr": 3.0,
            "Hf": 0.0,
            "Mo": 0.0,
            "Nb": 26.9,
            "Si": 0.0,
            "Ta": 0.0,
            "Ti": 21.7,
            "V": 0.0,
            "W": 0.0,
            "Zr": 13.8,
            "Temperature (C)": 1000,
            "time (h)": 20,
            "specific mass gain (mg/cm2)": 20.0,
            "source": "https://doi.org/10.1557/jmr.2018.241"
        },
        {
            "Alloy formula": "Al10Cr30-NTZ",
            "Al": 11.4,
            "Cr": 11.6,
            "Hf": 0.0,
            "Mo": 0.0,
            "Nb": 31.4,
            "Si": 0.0,
            "Ta": 0.0,
            "Ti": 34.5,
            "V": 0.0,
            "W": 0.0,
            "Zr": 11.1,
            "Temperature (C)": 1000,
            "time (h)": 20,
            "specific mass gain (mg/cm2)": 39.0,
            "source": "https://doi.org/10.1557/jmr.2018.241"
        },
        {
            "Alloy formula": "TaMoCrTiAl",
            "Al": 20.0,
            "Cr": 20.0,
            "Hf": 0.0,
            "Mo": 20.0,
            "Nb": 0.0,
            "Si": 0.0,
            "Ta": 20.0,
            "Ti": 20.0,
            "V": 0.0,
            "W": 0.0,
            "Zr": 0.0,
            "Temperature (C)": 900,
            "time (h)": 20,
            "specific mass gain (mg/cm2)": 0.28,
            "source": "https://doi.org/10.1080/09603409.2017.1389115"
        },
        {
            "Alloy formula": "TaMoCrTiAl",
            "Al": 20.0,
            "Cr": 20.0,
            "Hf": 0.0,
            "Mo": 20.0,
            "Nb": 0.0,
            "Si": 0.0,
            "Ta": 20.0,
            "Ti": 20.0,
            "V": 0.0,
            "W": 0.0,
            "Zr": 0.0,
            "Temperature (C)": 1000,
            "time (h)": 20,
            "specific mass gain (mg/cm2)": 0.56,
            "source": "https://doi.org/10.1080/09603409.2017.1389115"
        },
        {
            "Alloy formula": "TaMoCrTiAl",
            "Al": 20.0,
            "Cr": 20.0,
            "Hf": 0.0,
            "Mo": 20.0,
            "Nb": 0.0,
            "Si": 0.0,
            "Ta": 20.0,
            "Ti": 20.0,
            "V": 0.0,
            "W": 0.0,
            "Zr": 0.0,
            "Temperature (C)": 1100,
            "time (h)": 20,
            "specific mass gain (mg/cm2)": 1.98,
            "source": "https://doi.org/10.1080/09603409.2017.1389115"
        },
        {
            "Alloy formula": "NbCrMo0.5Ta0.5TiZr",
            "Al": 0.0,
            "Cr": 18.39,
            "Hf": 0.0,
            "Mo": 10.04,
            "Nb": 21.84,
            "Si": 0.0,
            "Ta": 11.86,
            "Ti": 19.4,
            "V": 0.0,
            "W": 0.0,
            "Zr": 18.48,
            "Temperature (C)": 1000,
            "time (h)": 20,
            "specific mass gain (mg/cm2)": 44.0,
            "source": "https://doi.org/10.1007/s10853-012-6582-0"
        },
        {
            "Alloy formula": "CrMoNbTaW",
            "Al": 0.0,
            "Cr": 19.7,
            "Hf": 0.0,
            "Mo": 20.3,
            "Nb": 20.3,
            "Si": 0.0,
            "Ta": 20.4,
            "Ti": 0.0,
            "V": 0.0,
            "W": 19.3,
            "Zr": 0.0,
            "Temperature (C)": 800,
            "time (h)": 20,
            "specific mass gain (mg/cm2)": 15.0,
            "source": "https://doi.org/10.1021/acsaenm.2c00025"
        },
        {
            "Alloy formula": "CrMoNbTaW",
            "Al": 0.0,
            "Cr": 19.7,
            "Hf": 0.0,
            "Mo": 20.3,
            "Nb": 20.3,
            "Si": 0.0,
            "Ta": 20.4,
            "Ti": 0.0,
            "V": 0.0,
            "W": 19.3,
            "Zr": 0.0,
            "Temperature (C)": 900,
            "time (h)": 20,
            "specific mass gain (mg/cm2)": 31.0,
            "source": "https://doi.org/10.1021/acsaenm.2c00025"
        },
        {
            "Alloy formula": "CrMoNbTaW",
            "Al": 0.0,
            "Cr": 19.7,
            "Hf": 0.0,
            "Mo": 20.3,
            "Nb": 20.3,
            "Si": 0.0,
            "Ta": 20.4,
            "Ti": 0.0,
            "V": 0.0,
            "W": 19.3,
            "Zr": 0.0,
            "Temperature (C)": 1000,
            "time (h)": 20,
            "specific mass gain (mg/cm2)": 65.0,
            "source": "https://doi.org/10.1021/acsaenm.2c00025"
        },
        {
            "Alloy formula": "CrMoNbTaW",
            "Al": 0.0,
            "Cr": 19.7,
            "Hf": 0.0,
            "Mo": 20.3,
            "Nb": 20.3,
            "Si": 0.0,
            "Ta": 20.4,
            "Ti": 0.0,
            "V": 0.0,
            "W": 19.3,
            "Zr": 0.0,
            "Temperature (C)": 1100,
            "time (h)": 20,
            "specific mass gain (mg/cm2)": 83.0,
            "source": "https://doi.org/10.1021/acsaenm.2c00025"
        },
        {
            "Alloy formula": "Al0.5NbTaTi",
            "Al": 8.6,
            "Cr": 0.0,
            "Hf": 0.0,
            "Mo": 0.0,
            "Nb": 30.1,
            "Si": 0.0,
            "Ta": 35.2,
            "Ti": 26.1,
            "V": 0.0,
            "W": 0.0,
            "Zr": 0.0,
            "Temperature (C)": 1000,
            "time (h)": 20,
            "specific mass gain (mg/cm2)": 28.602,
            "source": "Tom_ini"
        },
        {
            "Alloy formula": "Al0.5CrMoNbTi",
            "Al": 10.3,
            "Cr": 21.0,
            "Hf": 0.0,
            "Mo": 23.9,
            "Nb": 23.4,
            "Si": 0.0,
            "Ta": 0.0,
            "Ti": 21.5,
            "V": 0.0,
            "W": 0.0,
            "Zr": 0.0,
            "Temperature (C)": 1000,
            "time (h)": 20,
            "specific mass gain (mg/cm2)": 1.29,
            "source": "Tom_ini"
        },
        {
            "Alloy formula": "Al0.5CrMoNbTaTi",
            "Al": 6.9,
            "Cr": 15.7,
            "Hf": 0.0,
            "Mo": 20.6,
            "Nb": 18.7,
            "Si": 0.0,
            "Ta": 21.6,
            "Ti": 16.5,
            "V": 0.0,
            "W": 0.0,
            "Zr": 0.0,
            "Temperature (C)": 1000,
            "time (h)": 20,
            "specific mass gain (mg/cm2)": 1.564,
            "source": "Tom_ini"
        },
        {
            "Alloy formula": "CrNbTaTiZr",
            "Al": 0.0,
            "Cr": 21.2,
            "Hf": 0.0,
            "Mo": 0.0,
            "Nb": 19.1,
            "Si": 0.0,
            "Ta": 19.3,
            "Ti": 19.3,
            "V": 0.0,
            "W": 0.0,
            "Zr": 21.0,
            "Temperature (C)": 1000,
            "time (h)": 20,
            "specific mass gain (mg/cm2)": 59.155,
            "source": "Tom_ini"
        },
        {
            "Alloy formula": "CrNbTaTiZr-BCC",
            "Al": 0.0,
            "Cr": 12.6,
            "Hf": 0.0,
            "Mo": 0.0,
            "Nb": 27.5,
            "Si": 0.0,
            "Ta": 36.2,
            "Ti": 15.8,
            "V": 0.0,
            "W": 0.0,
            "Zr": 7.9,
            "Temperature (C)": 1000,
            "time (h)": 20,
            "specific mass gain (mg/cm2)": 134.067,
            "source": "Tom_ini"
        },
        {
            "Alloy formula": "Al0.5CrNbTaTiZr",
            "Al": 10.0,
            "Cr": 19.6,
            "Hf": 0.0,
            "Mo": 0.0,
            "Nb": 16.3,
            "Si": 0.0,
            "Ta": 17.5,
            "Ti": 17.0,
            "V": 0.0,
            "W": 0.0,
            "Zr": 19.5,
            "Temperature (C)": 1000,
            "time (h)": 20,
            "specific mass gain (mg/cm2)": 22.949,
            "source": "Tom_ini"
        },
        {
            "Alloy formula": "Al0.5CrNbTaTiZr-BCC",
            "Al": 7.49,
            "Cr": 15.97,
            "Hf": 0.0,
            "Mo": 0.0,
            "Nb": 23.86,
            "Si": 0.0,
            "Ta": 31.01,
            "Ti": 14.05,
            "V": 0.0,
            "W": 0.0,
            "Zr": 7.62,
            "Temperature (C)": 1000,
            "time (h)": 20,
            "specific mass gain (mg/cm2)": 79.029,
            "source": "Tom_ini"
        },
        {
            "Alloy formula": "NbTaTi",
            "Al": 0.0,
            "Cr": 0.0,
            "Hf": 0.0,
            "Mo": 0.0,
            "Nb": 33.1,
            "Si": 0.0,
            "Ta": 36.2,
            "Ti": 30.7,
            "V": 0.0,
            "W": 0.0,
            "Zr": 0.0,
            "Temperature (C)": 1000,
            "time (h)": 20,
            "specific mass gain (mg/cm2)": 35.29,
            "source": "Tom_ini"
        },
        {
            "Alloy formula": "Cr0.25NbTaTi",
            "Al": 0.0,
            "Cr": 10.9,
            "Hf": 0.0,
            "Mo": 0.0,
            "Nb": 27.1,
            "Si": 0.0,
            "Ta": 28.8,
            "Ti": 33.2,
            "V": 0.0,
            "W": 0.0,
            "Zr": 0.0,
            "Temperature (C)": 1000,
            "time (h)": 20,
            "specific mass gain (mg/cm2)": 29.643,
            "source": "Tom_ini"
        },
        {
            "Alloy formula": "Nb-8Si-9Al-10Ti",
            "Al": 9.0,
            "Cr": 0.0,
            "Hf": 0.0,
            "Mo": 0.0,
            "Nb": 73.0,
            "Si": 8.0,
            "Ta": 0.0,
            "Ti": 10.0,
            "V": 0.0,
            "W": 0.0,
            "Zr": 0.0,
            "Temperature (C)": 1000,
            "time (h)": 50,
            "specific mass gain (mg/cm2)": 258.0,
            "source": "https://doi.org/10.1016/S1468-6996(02)00005-0"
        },
        {
            "Alloy formula": "Nb-10Si-9Al-10Ti",
            "Al": 9.0,
            "Cr": 0.0,
            "Hf": 0.0,
            "Mo": 0.0,
            "Nb": 71.0,
            "Si": 10.0,
            "Ta": 0.0,
            "Ti": 10.0,
            "V": 0.0,
            "W": 0.0,
            "Zr": 0.0,
            "Temperature (C)": 1000,
            "time (h)": 50,
            "specific mass gain (mg/cm2)": 192.0,
            "source": "https://doi.org/10.1016/S1468-6996(02)00005-0"
        },
        {
            "Alloy formula": "Nb-6Si-11Al-15Ti",
            "Al": 11.0,
            "Cr": 0.0,
            "Hf": 0.0,
            "Mo": 0.0,
            "Nb": 68.0,
            "Si": 6.0,
            "Ta": 0.0,
            "Ti": 15.0,
            "V": 0.0,
            "W": 0.0,
            "Zr": 0.0,
            "Temperature (C)": 1000,
            "time (h)": 50,
            "specific mass gain (mg/cm2)": 100.0,
            "source": "https://doi.org/10.1016/S1468-6996(02)00005-0"
        },
        {
            "Alloy formula": "Nb-8Si-11Al-15Ti",
            "Al": 11.0,
            "Cr": 0.0,
            "Hf": 0.0,
            "Mo": 0.0,
            "Nb": 66.0,
            "Si": 8.0,
            "Ta": 0.0,
            "Ti": 15.0,
            "V": 0.0,
            "W": 0.0,
            "Zr": 0.0,
            "Temperature (C)": 1000,
            "time (h)": 50,
            "specific mass gain (mg/cm2)": 89.0,
            "source": "https://doi.org/10.1016/S1468-6996(02)00005-0"
        },
        {
            "Alloy formula": "AlTi",
            "Al": 53.46,
            "Cr": 0.0,
            "Hf": 0.0,
            "Mo": 0.0,
            "Nb": 0.0,
            "Si": 0.0,
            "Ta": 0.0,
            "Ti": 46.54,
            "V": 0.0,
            "W": 0.0,
            "Zr": 0.0,
            "Temperature (C)": 900,
            "time (h)": 50,
            "specific mass gain (mg/cm2)": 1.89,
            "source": "https://doi.org/10.1016/0956-716X(95)00327-R"
        },
        {
            "Alloy formula": "AlTi-10wtCr",
            "Al": 47.78,
            "Cr": 7.17,
            "Hf": 0.0,
            "Mo": 0.0,
            "Nb": 0.0,
            "Si": 0.0,
            "Ta": 0.0,
            "Ti": 45.05,
            "V": 0.0,
            "W": 0.0,
            "Zr": 0.0,
            "Temperature (C)": 900,
            "time (h)": 50,
            "specific mass gain (mg/cm2)": 6.67,
            "source": "https://doi.org/10.1016/0956-716X(95)00327-R"
        },
        {
            "Alloy formula": "AlTi-5wtCr",
            "Al": 53.83,
            "Cr": 3.15,
            "Hf": 0.0,
            "Mo": 0.0,
            "Nb": 0.0,
            "Si": 0.0,
            "Ta": 0.0,
            "Ti": 43.02,
            "V": 0.0,
            "W": 0.0,
            "Zr": 0.0,
            "Temperature (C)": 900,
            "time (h)": 50,
            "specific mass gain (mg/cm2)": 10.5,
            "source": "https://doi.org/10.1016/0956-716X(95)00327-R"
        },
        {
            "Alloy formula": "AlTi-5wtMo",
            "Al": 50.52,
            "Cr": 0.0,
            "Hf": 0.0,
            "Mo": 1.98,
            "Nb": 0.0,
            "Si": 0.0,
            "Ta": 0.0,
            "Ti": 47.5,
            "V": 0.0,
            "W": 0.0,
            "Zr": 0.0,
            "Temperature (C)": 900,
            "time (h)": 50,
            "specific mass gain (mg/cm2)": 1.97,
            "source": "https://doi.org/10.1016/0956-716X(95)00327-R"
        },
        {
            "Alloy formula": "AlTi-5wtNb",
            "Al": 51.16,
            "Cr": 0.0,
            "Hf": 0.0,
            "Mo": 0.0,
            "Nb": 2.51,
            "Si": 0.0,
            "Ta": 0.0,
            "Ti": 46.33,
            "V": 0.0,
            "W": 0.0,
            "Zr": 0.0,
            "Temperature (C)": 900,
            "time (h)": 50,
            "specific mass gain (mg/cm2)": 1.41,
            "source": "https://doi.org/10.1016/0956-716X(95)00327-R"
        },
        {
            "Alloy formula": "AlTi-5wtNb",
            "Al": 51.16,
            "Cr": 0.0,
            "Hf": 0.0,
            "Mo": 0.0,
            "Nb": 2.51,
            "Si": 0.0,
            "Ta": 0.0,
            "Ti": 46.33,
            "V": 0.0,
            "W": 0.0,
            "Zr": 0.0,
            "Temperature (C)": 1000,
            "time (h)": 50,
            "specific mass gain (mg/cm2)": 3.74,
            "source": "https://doi.org/10.1016/0956-716X(95)00327-R"
        },
        {
            "Alloy formula": "AlTi-5wtNb",
            "Al": 51.16,
            "Cr": 0.0,
            "Hf": 0.0,
            "Mo": 0.0,
            "Nb": 2.51,
            "Si": 0.0,
            "Ta": 0.0,
            "Ti": 46.33,
            "V": 0.0,
            "W": 0.0,
            "Zr": 0.0,
            "Temperature (C)": 1100,
            "time (h)": 50,
            "specific mass gain (mg/cm2)": 13.3,
            "source": "https://doi.org/10.1016/0956-716X(95)00327-R"
        },
        {
            "Alloy formula": "AlTi-5wtV",
            "Al": 49.6,
            "Cr": 0.0,
            "Hf": 0.0,
            "Mo": 0.0,
            "Nb": 0.0,
            "Si": 0.0,
            "Ta": 0.0,
            "Ti": 46.94,
            "V": 3.46,
            "W": 0.0,
            "Zr": 0.0,
            "Temperature (C)": 900,
            "time (h)": 50,
            "specific mass gain (mg/cm2)": 8.96,
            "source": "https://doi.org/10.1016/0956-716X(95)00327-R"
        },
        {
            "Alloy formula": "AlTi-5wtSi",
            "Al": 48.49,
            "Cr": 0.0,
            "Hf": 0.0,
            "Mo": 0.0,
            "Nb": 0.0,
            "Si": 5.62,
            "Ta": 0.0,
            "Ti": 45.89,
            "V": 0.0,
            "W": 0.0,
            "Zr": 0.0,
            "Temperature (C)": 900,
            "time (h)": 50,
            "specific mass gain (mg/cm2)": 1.19,
            "source": "https://doi.org/10.1016/0956-716X(95)00327-R"
        },
        {
            "Alloy formula": "AlTi-5wtSi",
            "Al": 48.49,
            "Cr": 0.0,
            "Hf": 0.0,
            "Mo": 0.0,
            "Nb": 0.0,
            "Si": 5.62,
            "Ta": 0.0,
            "Ti": 45.89,
            "V": 0.0,
            "W": 0.0,
            "Zr": 0.0,
            "Temperature (C)": 1000,
            "time (h)": 50,
            "specific mass gain (mg/cm2)": 7.75,
            "source": "https://doi.org/10.1016/0956-716X(95)00327-R"
        },
        {
            "Alloy formula": "AlTi-5wtSi",
            "Al": 48.49,
            "Cr": 0.0,
            "Hf": 0.0,
            "Mo": 0.0,
            "Nb": 0.0,
            "Si": 5.62,
            "Ta": 0.0,
            "Ti": 45.89,
            "V": 0.0,
            "W": 0.0,
            "Zr": 0.0,
            "Temperature (C)": 1100,
            "time (h)": 50,
            "specific mass gain (mg/cm2)": 48.8,
            "source": "https://doi.org/10.1016/0956-716X(95)00327-R"
        },
        {
            "Alloy formula": "Ti-47Al",
            "Al": 47.12,
            "Cr": 0.0,
            "Hf": 0.0,
            "Mo": 0.0,
            "Nb": 0.0,
            "Si": 0.0,
            "Ta": 0.0,
            "Ti": 52.88,
            "V": 0.0,
            "W": 0.0,
            "Zr": 0.0,
            "Temperature (C)": 800,
            "time (h)": 50,
            "specific mass gain (mg/cm2)": 0.82,
            "source": "https://doi.org/10.1007/BF03027458"
        },
        {
            "Alloy formula": "Ti-47Al",
            "Al": 47.12,
            "Cr": 0.0,
            "Hf": 0.0,
            "Mo": 0.0,
            "Nb": 0.0,
            "Si": 0.0,
            "Ta": 0.0,
            "Ti": 52.88,
            "V": 0.0,
            "W": 0.0,
            "Zr": 0.0,
            "Temperature (C)": 900,
            "time (h)": 50,
            "specific mass gain (mg/cm2)": 1.64,
            "source": "https://doi.org/10.1007/BF03027458"
        },
        {
            "Alloy formula": "Ti-47Al",
            "Al": 47.12,
            "Cr": 0.0,
            "Hf": 0.0,
            "Mo": 0.0,
            "Nb": 0.0,
            "Si": 0.0,
            "Ta": 0.0,
            "Ti": 52.88,
            "V": 0.0,
            "W": 0.0,
            "Zr": 0.0,
            "Temperature (C)": 1000,
            "time (h)": 50,
            "specific mass gain (mg/cm2)": 19.58,
            "source": "https://doi.org/10.1007/BF03027458"
        },
        {
            "Alloy formula": "Ti-51Al",
            "Al": 50.56,
            "Cr": 0.0,
            "Hf": 0.0,
            "Mo": 0.0,
            "Nb": 0.0,
            "Si": 0.0,
            "Ta": 0.0,
            "Ti": 49.44,
            "V": 0.0,
            "W": 0.0,
            "Zr": 0.0,
            "Temperature (C)": 900,
            "time (h)": 50,
            "specific mass gain (mg/cm2)": 1.35,
            "source": "https://doi.org/10.1007/BF03027458"
        },
        {
            "Alloy formula": "Ti-51Al",
            "Al": 50.56,
            "Cr": 0.0,
            "Hf": 0.0,
            "Mo": 0.0,
            "Nb": 0.0,
            "Si": 0.0,
            "Ta": 0.0,
            "Ti": 49.44,
            "V": 0.0,
            "W": 0.0,
            "Zr": 0.0,
            "Temperature (C)": 1000,
            "time (h)": 50,
            "specific mass gain (mg/cm2)": 9.13,
            "source": "https://doi.org/10.1007/BF03027458"
        },
        {
            "Alloy formula": "Ti-43Al2W0.1Si",
            "Al": 43.0,
            "Cr": 0.0,
            "Hf": 0.0,
            "Mo": 0.0,
            "Nb": 0.0,
            "Si": 0.1,
            "Ta": 0.0,
            "Ti": 54.9,
            "V": 0.0,
            "W": 2.0,
            "Zr": 0.0,
            "Temperature (C)": 900,
            "time (h)": 50,
            "specific mass gain (mg/cm2)": 0.7,
            "source": "https://doi.org/10.1007/BF03027458"
        },
        {
            "Alloy formula": "Ti-43Al2W0.1Si",
            "Al": 43.0,
            "Cr": 0.0,
            "Hf": 0.0,
            "Mo": 0.0,
            "Nb": 0.0,
            "Si": 0.1,
            "Ta": 0.0,
            "Ti": 54.9,
            "V": 0.0,
            "W": 2.0,
            "Zr": 0.0,
            "Temperature (C)": 1000,
            "time (h)": 50,
            "specific mass gain (mg/cm2)": 2.42,
            "source": "https://doi.org/10.1007/BF03027458"
        },
        {
            "Alloy formula": "Ti-39.4Al-10V",
            "Al": 39.4,
            "Cr": 0.0,
            "Hf": 0.0,
            "Mo": 0.0,
            "Nb": 0.0,
            "Si": 0.0,
            "Ta": 0.0,
            "Ti": 50.6,
            "V": 10.0,
            "W": 0.0,
            "Zr": 0.0,
            "Temperature (C)": 1000,
            "time (h)": 50,
            "specific mass gain (mg/cm2)": 43.81,
            "source": "https://doi.org/10.1007/BF03027458"
        },
        {
            "Alloy formula": "Ti-48.4Al-1.9W",
            "Al": 48.4,
            "Cr": 0.0,
            "Hf": 0.0,
            "Mo": 0.0,
            "Nb": 0.0,
            "Si": 0.0,
            "Ta": 0.0,
            "Ti": 49.7,
            "V": 0.0,
            "W": 1.9,
            "Zr": 0.0,
            "Temperature (C)": 800,
            "time (h)": 50,
            "specific mass gain (mg/cm2)": 0.24,
            "source": "https://doi.org/10.1007/BF03027458"
        },
        {
            "Alloy formula": "Ti-48.4Al-1.9W",
            "Al": 48.4,
            "Cr": 0.0,
            "Hf": 0.0,
            "Mo": 0.0,
            "Nb": 0.0,
            "Si": 0.0,
            "Ta": 0.0,
            "Ti": 49.7,
            "V": 0.0,
            "W": 1.9,
            "Zr": 0.0,
            "Temperature (C)": 900,
            "time (h)": 50,
            "specific mass gain (mg/cm2)": 0.82,
            "source": "https://doi.org/10.1007/BF03027458"
        },
        {
            "Alloy formula": "Ti-48.4Al-1.9W",
            "Al": 48.4,
            "Cr": 0.0,
            "Hf": 0.0,
            "Mo": 0.0,
            "Nb": 0.0,
            "Si": 0.0,
            "Ta": 0.0,
            "Ti": 49.7,
            "V": 0.0,
            "W": 1.9,
            "Zr": 0.0,
            "Temperature (C)": 1000,
            "time (h)": 50,
            "specific mass gain (mg/cm2)": 1.77,
            "source": "https://doi.org/10.1007/BF03027458"
        },
        {
            "Alloy formula": "Ti-48Al-2Cr2Nb",
            "Al": 48.11,
            "Cr": 2.02,
            "Hf": 0.0,
            "Mo": 0.0,
            "Nb": 2.0,
            "Si": 0.0,
            "Ta": 0.0,
            "Ti": 47.87,
            "V": 0.0,
            "W": 0.0,
            "Zr": 0.0,
            "Temperature (C)": 800,
            "time (h)": 50,
            "specific mass gain (mg/cm2)": 0.64,
            "source": "https://doi.org/10.1007/BF03027458"
        },
        {
            "Alloy formula": "Ti-48Al-2Cr2Nb",
            "Al": 48.11,
            "Cr": 2.02,
            "Hf": 0.0,
            "Mo": 0.0,
            "Nb": 2.0,
            "Si": 0.0,
            "Ta": 0.0,
            "Ti": 47.87,
            "V": 0.0,
            "W": 0.0,
            "Zr": 0.0,
            "Temperature (C)": 900,
            "time (h)": 50,
            "specific mass gain (mg/cm2)": 0.98,
            "source": "https://doi.org/10.1007/BF03027458"
        },
        {
            "Alloy formula": "Ti-48Al-2Cr2Nb",
            "Al": 48.11,
            "Cr": 2.02,
            "Hf": 0.0,
            "Mo": 0.0,
            "Nb": 2.0,
            "Si": 0.0,
            "Ta": 0.0,
            "Ti": 47.87,
            "V": 0.0,
            "W": 0.0,
            "Zr": 0.0,
            "Temperature (C)": 1000,
            "time (h)": 50,
            "specific mass gain (mg/cm2)": 3.07,
            "source": "https://doi.org/10.1007/BF03027458"
        },
        {
            "Alloy formula": "Ti-47Al-4Cr",
            "Al": 47.32,
            "Cr": 3.57,
            "Hf": 0.0,
            "Mo": 0.0,
            "Nb": 0.0,
            "Si": 0.0,
            "Ta": 0.0,
            "Ti": 49.11,
            "V": 0.0,
            "W": 0.0,
            "Zr": 0.0,
            "Temperature (C)": 800,
            "time (h)": 50,
            "specific mass gain (mg/cm2)": 0.73,
            "source": "https://doi.org/10.1007/BF03027458"
        },
        {
            "Alloy formula": "Ti-47Al-4Cr",
            "Al": 47.32,
            "Cr": 3.57,
            "Hf": 0.0,
            "Mo": 0.0,
            "Nb": 0.0,
            "Si": 0.0,
            "Ta": 0.0,
            "Ti": 49.11,
            "V": 0.0,
            "W": 0.0,
            "Zr": 0.0,
            "Temperature (C)": 1000,
            "time (h)": 50,
            "specific mass gain (mg/cm2)": 26.51,
            "source": "https://doi.org/10.1007/BF03027458"
        },
        {
            "Alloy formula": "Ti45Al8Nb",
            "Al": 45.0,
            "Cr": 0.0,
            "Hf": 0.0,
            "Mo": 0.0,
            "Nb": 8.0,
            "Si": 0.0,
            "Ta": 0.0,
            "Ti": 47.0,
            "V": 0.0,
            "W": 0.0,
            "Zr": 0.0,
            "Temperature (C)": 900,
            "time (h)": 50,
            "specific mass gain (mg/cm2)": 0.76,
            "source": "https://doi.org/10.1016/j.intermet.2010.04.012"
