Repository: human007-debug/aero-opt-research

# aero-opt-research

LLM-guided vs. classical optimisation of aerospace design problems. See `CLAUDE.md` for the full research plan and rules.

## Status

| Problem | Evaluator | Physics tests | Benchmark reproduced | Search |
|---|---|---|---|---|
| C1 buckling stacking | CLT + closed-form SS-plate buckling | passing | **no**: values in `problem.yaml` need verifying against Le Riche & Haftka (1993) | blocked |
| C2 tow-steered plate | Two-step Rayleigh-Ritz: in-plane prebuckling on the quarter plate, then buckling | passing | **no**: benchmark cases still to be taken from Gürdal & Olmedo / Gürdal, Tatting & Wu | blocked |

File: problems/M3_rhea_oxidation/data/raw/alloy_oxidation_886_202406_with_metadata.json (part 10 of 11)
{
        },
        {
            "Alloy formula": "Ti50Al",
            "Al": 50.7,
            "Cr": 0.0,
            "Hf": 0.0,
            "Mo": 0.0,
            "Nb": 0.0,
            "Si": 0.0,
            "Ta": 0.0,
            "Ti": 49.3,
            "V": 0.0,
            "W": 0.0,
            "Zr": 0.0,
            "Temperature (C)": 900,
            "time (h)": 50,
            "specific mass gain (mg/cm2)": 2.64,
            "source": "https://doi.org/10.1023/A:1018839511102"
        },
        {
            "Alloy formula": "Ti50Al2Nb",
            "Al": 50.2,
            "Cr": 0.0,
            "Hf": 0.0,
            "Mo": 0.0,
            "Nb": 1.99,
            "Si": 0.0,
            "Ta": 0.0,
            "Ti": 47.81,
            "V": 0.0,
            "W": 0.0,
            "Zr": 0.0,
            "Temperature (C)": 900,
            "time (h)": 50,
            "specific mass gain (mg/cm2)": 1.49,
            "source": "https://doi.org/10.1023/A:1018839511102"
        },
        {
            "Alloy formula": "Ti23Al",
            "Al": 23.0,
            "Cr": 0.0,
            "Hf": 0.0,
            "Mo": 0.0,
            "Nb": 0.0,
            "Si": 0.0,
            "Ta": 0.0,
            "Ti": 77.0,
            "V": 0.0,
            "W": 0.0,
            "Zr": 0.0,
            "Temperature (C)": 900,
            "time (h)": 50,
            "specific mass gain (mg/cm2)": 22.51,
            "source": "https://doi.org/10.1023/A:1018839511102"
        },
        {
            "Alloy formula": "TiAlNb-1",
            "Al": 55.82,
            "Cr": 0.0,
            "Hf": 0.0,
            "Mo": 0.0,
            "Nb": 11.0,
            "Si": 0.0,
            "Ta": 0.0,
            "Ti": 33.18,
            "V": 0.0,
            "W": 0.0,
            "Zr": 0.0,
            "Temperature (C)": 900,
            "time (h)": 50,
            "specific mass gain (mg/cm2)": 0.57,
            "source": "https://doi.org/10.1016/0921-5093(92)90257-2"
        },
        {
            "Alloy formula": "TiAlNb-1",
            "Al": 55.82,
            "Cr": 0.0,
            "Hf": 0.0,
            "Mo": 0.0,
            "Nb": 11.0,
            "Si": 0.0,
            "Ta": 0.0,
            "Ti": 33.18,
            "V": 0.0,
            "W": 0.0,
            "Zr": 0.0,
            "Temperature (C)": 1000,
            "time (h)": 50,
            "specific mass gain (mg/cm2)": 1.32,
            "source": "https://doi.org/10.1016/0921-5093(92)90257-2"
        },
        {
            "Alloy formula": "TiAlNb-1",
            "Al": 55.82,
            "Cr": 0.0,
            "Hf": 0.0,
            "Mo": 0.0,
            "Nb": 11.0,
            "Si": 0.0,
            "Ta": 0.0,
            "Ti": 33.18,
            "V": 0.0,
            "W": 0.0,
            "Zr": 0.0,
            "Temperature (C)": 1100,
            "time (h)": 50,
            "specific mass gain (mg/cm2)": 2.26,
            "source": "https://doi.org/10.1016/0921-5093(92)90257-2"
        },
        {
            "Alloy formula": "TiAlNb-1",
            "Al": 55.82,
            "Cr": 0.0,
            "Hf": 0.0,
            "Mo": 0.0,
            "Nb": 11.0,
            "Si": 0.0,
            "Ta": 0.0,
            "Ti": 33.18,
            "V": 0.0,
            "W": 0.0,
            "Zr": 0.0,
            "Temperature (C)": 1200,
            "time (h)": 50,
            "specific mass gain (mg/cm2)": 12.31,
            "source": "https://doi.org/10.1016/0921-5093(92)90257-2"
        },
        {
            "Alloy formula": "TiAlNb-2",
            "Al": 61.42,
            "Cr": 0.0,
            "Hf": 0.0,
            "Mo": 0.0,
            "Nb": 19.64,
            "Si": 0.0,
            "Ta": 0.0,
            "Ti": 18.94,
            "V": 0.0,
            "W": 0.0,
            "Zr": 0.0,
            "Temperature (C)": 900,
            "time (h)": 50,
            "specific mass gain (mg/cm2)": 10.96,
            "source": "https://doi.org/10.1016/0921-5093(92)90257-2"
        },
        {
            "Alloy formula": "TiAlNb-2",
            "Al": 61.42,
            "Cr": 0.0,
            "Hf": 0.0,
            "Mo": 0.0,
            "Nb": 19.64,
            "Si": 0.0,
            "Ta": 0.0,
            "Ti": 18.94,
            "V": 0.0,
            "W": 0.0,
            "Zr": 0.0,
            "Temperature (C)": 1000,
            "time (h)": 50,
            "specific mass gain (mg/cm2)": 18.27,
            "source": "https://doi.org/10.1016/0921-5093(92)90257-2"
        },
        {
            "Alloy formula": "TiAlNb-2",
            "Al": 61.42,
            "Cr": 0.0,
            "Hf": 0.0,
            "Mo": 0.0,
            "Nb": 19.64,
            "Si": 0.0,
            "Ta": 0.0,
            "Ti": 18.94,
            "V": 0.0,
            "W": 0.0,
            "Zr": 0.0,
            "Temperature (C)": 1100,
            "time (h)": 50,
            "specific mass gain (mg/cm2)": 38.11,
            "source": "https://doi.org/10.1016/0921-5093(92)90257-2"
        },
        {
            "Alloy formula": "TiAlNb-2",
            "Al": 61.42,
            "Cr": 0.0,
            "Hf": 0.0,
            "Mo": 0.0,
            "Nb": 19.64,
            "Si": 0.0,
            "Ta": 0.0,
            "Ti": 18.94,
            "V": 0.0,
            "W": 0.0,
            "Zr": 0.0,
            "Temperature (C)": 1200,
            "time (h)": 50,
            "specific mass gain (mg/cm2)": 63.94,
            "source": "https://doi.org/10.1016/0921-5093(92)90257-2"
        },
        {
            "Alloy formula": "Cr-12Nb",
            "Al": 0.0,
            "Cr": 88.0,
            "Hf": 0.0,
            "Mo": 0.0,
            "Nb": 12.0,
            "Si": 0.0,
            "Ta": 0.0,
            "Ti": 0.0,
            "V": 0.0,
            "W": 0.0,
            "Zr": 0.0,
            "Temperature (C)": 950,
            "time (h)": 50,
            "specific mass gain (mg/cm2)": 1.61,
            "source": "https://doi.org/10.1016/0921-5093(96)10197-0"
        },
        {
            "Alloy formula": "Cr-12Nb-8Al",
            "Al": 8.0,
            "Cr": 80.0,
            "Hf": 0.0,
            "Mo": 0.0,
            "Nb": 12.0,
            "Si": 0.0,
            "Ta": 0.0,
            "Ti": 0.0,
            "V": 0.0,
            "W": 0.0,
            "Zr": 0.0,
            "Temperature (C)": 950,
            "time (h)": 50,
            "specific mass gain (mg/cm2)": 2.53,
            "source": "https://doi.org/10.1016/0921-5093(96)10197-0"
        },
        {
            "Alloy formula": "Cr-12Nb-18Al",
            "Al": 18.0,
            "Cr": 70.0,
            "Hf": 0.0,
            "Mo": 0.0,
            "Nb": 12.0,
            "Si": 0.0,
            "Ta": 0.0,
            "Ti": 0.0,
            "V": 0.0,
            "W": 0.0,
            "Zr": 0.0,
            "Temperature (C)": 950,
            "time (h)": 50,
            "specific mass gain (mg/cm2)": 3.06,
            "source": "https://doi.org/10.1016/0921-5093(96)10197-0"
        },
        {
            "Alloy formula": "Cr-12Nb-12Al",
            "Al": 12.0,
            "Cr": 76.0,
            "Hf": 0.0,
            "Mo": 0.0,
            "Nb": 12.0,
            "Si": 0.0,
            "Ta": 0.0,
            "Ti": 0.0,
            "V": 0.0,
            "W": 0.0,
            "Zr": 0.0,
            "Temperature (C)": 950,
            "time (h)": 50,
            "specific mass gain (mg/cm2)": 3.4,
            "source": "https://doi.org/10.1016/0921-5093(96)10197-0"
        },
        {
            "Alloy formula": "Nb-35Cr",
            "Al": 0.0,
            "Cr": 35.0,
            "Hf": 0.0,
            "Mo": 0.0,
            "Nb": 65.0,
            "Si": 0.0,
            "Ta": 0.0,
            "Ti": 0.0,
            "V": 0.0,
            "W": 0.0,
            "Zr": 0.0,
            "Temperature (C)": 1100,
            "time (h)": 50,
            "specific mass gain (mg/cm2)": 289.89,
            "source": "https://doi.org/10.1016/0022-5088(60)90016-3"
        },
        {
            "Alloy formula": "Mo-37Si-40Ti",
            "Al": 0.0,
            "Cr": 0.0,
            "Hf": 0.0,
            "Mo": 23.0,
            "Nb": 0.0,
            "Si": 37.0,
            "Ta": 0.0,
            "Ti": 40.0,
            "V": 0.0,
            "W": 0.0,
            "Zr": 0.0,
            "Temperature (C)": 750,
            "time (h)": 50,
            "specific mass gain (mg/cm2)": 0.15,
            "source": "https://doi.org/10.1016/j.scriptamat.2011.10.042"
        },
        {
            "Alloy formula": "Mo-37Si-40Ti",
            "Al": 0.0,
            "Cr": 0.0,
            "Hf": 0.0,
            "Mo": 23.0,
            "Nb": 0.0,
            "Si": 37.0,
            "Ta": 0.0,
            "Ti": 40.0,
            "V": 0.0,
            "W": 0.0,
            "Zr": 0.0,
            "Temperature (C)": 820,
            "time (h)": 50,
            "specific mass gain (mg/cm2)": 0.42,
            "source": "https://doi.org/10.1016/j.scriptamat.2011.10.042"
        },
        {
            "Alloy formula": "Mo-37Si-40Ti",
            "Al": 0.0,
            "Cr": 0.0,
            "Hf": 0.0,
            "Mo": 23.0,
            "Nb": 0.0,
            "Si": 37.0,
            "Ta": 0.0,
            "Ti": 40.0,
            "V": 0.0,
            "W": 0.0,
            "Zr": 0.0,
            "Temperature (C)": 1100,
            "time (h)": 50,
            "specific mass gain (mg/cm2)": 1.87,
            "source": "https://doi.org/10.1016/j.scriptamat.2011.10.042"
        },
        {
            "Alloy formula": "Mo-37Si-40Ti",
            "Al": 0.0,
            "Cr": 0.0,
            "Hf": 0.0,
            "Mo": 23.0,
            "Nb": 0.0,
            "Si": 37.0,
            "Ta": 0.0,
            "Ti": 40.0,
            "V": 0.0,
            "W": 0.0,
            "Zr": 0.0,
            "Temperature (C)": 1300,
            "time (h)": 50,
            "specific mass gain (mg/cm2)": 6.34,
            "source": "https://doi.org/10.1016/j.scriptamat.2011.10.042"
        },
        {
            "Alloy formula": "CrMo0.5NbTa0.5TiZr",
            "Al": 0.0,
            "Cr": 18.39,
            "Hf": 0.0,
            "Mo": 10.04,
            "Nb": 21.83,
            "Si": 0.0,
            "Ta": 11.86,
            "Ti": 19.4,
            "V": 0.0,
            "W": 0.0,
            "Zr": 18.48,
            "Temperature (C)": 1000,
            "time (h)": 50,
            "specific mass gain (mg/cm2)": 97.02,
            "source": "https://doi.org/10.1007/s10853-012-6582-0"
        },
        {
            "Alloy formula": "AlCr2Nb2Ti2Zr",
            "Al": 12.5,
            "Cr": 25.0,
            "Hf": 0.0,
            "Mo": 0.0,
            "Nb": 25.0,
            "Si": 0.0,
            "Ta": 0.0,
            "Ti": 25.0,
            "V": 0.0,
            "W": 0.0,
            "Zr": 12.5,
            "Temperature (C)": 1000,
            "time (h)": 50,
            "specific mass gain (mg/cm2)": 23.99,
            "source": "https://doi.org/10.1016/j.jallcom.2020.154427"
        },
        {
            "Alloy formula": "CrNbTiZr",
            "Al": 0.0,
            "Cr": 24.6,
            "Hf": 0.0,
            "Mo": 0.0,
            "Nb": 26.7,
            "Si": 0.0,
            "Ta": 0.0,
            "Ti": 23.9,
            "V": 0.0,
            "W": 0.0,
            "Zr": 24.8,
            "Temperature (C)": 1000,
            "time (h)": 50,
            "specific mass gain (mg/cm2)": 83.25,
            "source": "https://doi.org/10.1016/j.jallcom.2017.09.164"
        },
        {
            "Alloy formula": "AlNb1.5Ta0.5Ti1.5Zr0.5",
            "Al": 20.0,
            "Cr": 0.0,
            "Hf": 0.0,
            "Mo": 0.0,
            "Nb": 30.0,
            "Si": 0.0,
            "Ta": 10.0,
            "Ti": 30.0,
            "V": 0.0,
            "W": 0.0,
            "Zr": 10.0,
            "Temperature (C)": 1000,
            "time (h)": 50,
            "specific mass gain (mg/cm2)": 37.93,
            "source": "https://doi.org/10.1016/j.jallcom.2019.02.128"
        },
        {
            "Alloy formula": "AlCrMoTa",
            "Al": 25.0,
            "Cr": 25.0,
            "Hf": 0.0,
            "Mo": 25.0,
            "Nb": 0.0,
            "Si": 0.0,
            "Ta": 25.0,
            "Ti": 0.0,
            "V": 0.0,
            "W": 0.0,
            "Zr": 0.0,
            "Temperature (C)": 1000,
            "time (h)": 50,
            "specific mass gain (mg/cm2)": 1.4,
            "source": "https://doi.org/10.1016/j.corsci.2019.108161"
        },
        {
            "Alloy formula": "AlCrMoTaTi",
            "Al": 20.0,
            "Cr": 20.0,
            "Hf": 0.0,
            "Mo": 20.0,
            "Nb": 0.0,
            "Si": 0.0,
            "Ta": 20.0,
            "Ti": 20.0,
            "V": 0.0,
            "W": 0.0,
            "Zr": 0.0,
            "Temperature (C)": 1000,
            "time (h)": 50,
            "specific mass gain (mg/cm2)": 1.89,
            "source": "https://doi.org/10.1016/j.corsci.2019.108161"
        },
        {
            "Alloy formula": "AlCrNbTiZr",
            "Al": 20.0,
            "Cr": 20.0,
            "Hf": 0.0,
            "Mo": 0.0,
            "Nb": 20.0,
            "Si": 0.0,
            "Ta": 0.0,
            "Ti": 20.0,
            "V": 0.0,
            "W": 0.0,
            "Zr": 20.0,
            "Temperature (C)": 800,
            "time (h)": 50,
            "specific mass gain (mg/cm2)": 17.52,
            "source": "https://doi.org/10.1016/j.vacuum.2019.01.026"
        },
        {
            "Alloy formula": "AlCrNbTiZr",
            "Al": 20.0,
            "Cr": 20.0,
            "Hf": 0.0,
            "Mo": 0.0,
            "Nb": 20.0,
            "Si": 0.0,
            "Ta": 0.0,
            "Ti": 20.0,
            "V": 0.0,
            "W": 0.0,
            "Zr": 20.0,
            "Temperature (C)": 1000,
            "time (h)": 50,
            "specific mass gain (mg/cm2)": 66.18,
            "source": "https://doi.org/10.1016/j.vacuum.2019.01.026"
        },
        {
            "Alloy formula": "AlCrNbTiZr",
            "Al": 20.0,
            "Cr": 20.0,
            "Hf": 0.0,
            "Mo": 0.0,
            "Nb": 20.0,
            "Si": 0.0,
            "Ta": 0.0,
            "Ti": 20.0,
            "V": 0.0,
            "W": 0.0,
            "Zr": 20.0,
            "Temperature (C)": 1200,
            "time (h)": 50,
            "specific mass gain (mg/cm2)": 186.28,
            "source": "https://doi.org/10.1016/j.vacuum.2019.01.026"
        },
        {
            "Alloy formula": "AlTiCrMoNb-4",
            "Al": 46.3,
            "Cr": 5.1,
            "Hf": 0.0,
            "Mo": 5.5,
            "Nb": 3.1,
            "Si": 0.0,
            "Ta": 0.0,
            "Ti": 40.1,
            "V": 0.0,
            "W": 0.0,
            "Zr": 0.0,
            "Temperature (C)": 900,
            "time (h)": 50,
            "specific mass gain (mg/cm2)": 0.87,
            "source": "http://dx.doi.org/10.1016/j.intermet.2013.07.023"
        },
        {
            "Alloy formula": "AlTiCrMoNb-4",
            "Al": 46.3,
            "Cr": 5.1,
            "Hf": 0.0,
            "Mo": 5.5,
            "Nb": 3.1,
            "Si": 0.0,
            "Ta": 0.0,
            "Ti": 40.1,
            "V": 0.0,
            "W": 0.0,
            "Zr": 0.0,
            "Temperature (C)": 1000,
            "time (h)": 50,
            "specific mass gain (mg/cm2)": 2.91,
            "source": "http://dx.doi.org/10.1016/j.intermet.2013.07.023"
        },
        {
            "Alloy formula": "AlTiCrMoNb-5",
            "Al": 48.6,
            "Cr": 7.2,
            "Hf": 0.0,
            "Mo": 7.2,
            "Nb": 4.8,
            "Si": 0.0,
            "Ta": 0.0,
            "Ti": 32.2,
            "V": 0.0,
            "W": 0.0,
            "Zr": 0.0,
            "Temperature (C)": 900,
            "time (h)": 50,
            "specific mass gain (mg/cm2)": 1.14,
            "source": "http://dx.doi.org/10.1016/j.intermet.2013.07.023"
        },
        {
            "Alloy formula": "AlTiCrMoNb-3",
            "Al": 46.0,
            "Cr": 3.0,
            "Hf": 0.0,
            "Mo": 2.0,
            "Nb": 0.5,
            "Si": 0.0,
            "Ta": 0.0,
            "Ti": 48.5,
            "V": 0.0,
            "W": 0.0,
            "Zr": 0.0,
            "Temperature (C)": 900,
            "time (h)": 50,
            "specific mass gain (mg/cm2)": 1.23,
            "source": "http://dx.doi.org/10.1016/j.intermet.2013.07.023"
        },
        {
            "Alloy formula": "AlTiCrMoNb-3",
            "Al": 46.0,
            "Cr": 3.0,
            "Hf": 0.0,
            "Mo": 2.0,
            "Nb": 0.5,
            "Si": 0.0,
            "Ta": 0.0,
            "Ti": 48.5,
            "V": 0.0,
            "W": 0.0,
            "Zr": 0.0,
            "Temperature (C)": 1000,
            "time (h)": 50,
            "specific mass gain (mg/cm2)": 1.56,
            "source": "http://dx.doi.org/10.1016/j.intermet.2013.07.023"
        },
        {
            "Alloy formula": "AlTiCrMoNb-1",
            "Al": 35.6,
            "Cr": 4.0,
            "Hf": 0.0,
            "Mo": 2.4,
            "Nb": 1.0,
            "Si": 0.0,
            "Ta": 0.0,
            "Ti": 57.0,
            "V": 0.0,
            "W": 0.0,
            "Zr": 0.0,
            "Temperature (C)": 900,
            "time (h)": 50,
            "specific mass gain (mg/cm2)": 12.18,
            "source": "http://dx.doi.org/10.1016/j.intermet.2013.07.023"
        },
        {
            "Alloy formula": "AlTiCrMoNb-2",
            "Al": 37.7,
            "Cr": 3.5,
            "Hf": 0.0,
            "Mo": 1.5,
            "Nb": 0.5,
            "Si": 0.0,
            "Ta": 0.0,
            "Ti": 56.8,
            "V": 0.0,
            "W": 0.0,
            "Zr": 0.0,
            "Temperature (C)": 900,
            "time (h)": 50,
            "specific mass gain (mg/cm2)": 12.22,
            "source": "http://dx.doi.org/10.1016/j.intermet.2013.07.023"
        },
        {
            "Alloy formula": "HfNbTaTiZr",
            "Al": 0.0,
            "Cr": 0.0,
            "Hf": 20.0,
            "Mo": 0.0,
            "Nb": 20.0,
            "Si": 0.0,
            "Ta": 20.0,
            "Ti": 20.0,
            "V": 0.0,
            "W": 0.0,
            "Zr": 20.0,
            "Temperature (C)": 700,
            "time (h)": 50,
            "specific mass gain (mg/cm2)": 53.18,
            "source": "https://doi.org/10.1002/adem.201700948"
        },
        {
            "Alloy formula": "HfNbTaTiZr",
            "Al": 0.0,
            "Cr": 0.0,
            "Hf": 20.0,
            "Mo": 0.0,
            "Nb": 20.0,
            "Si": 0.0,
            "Ta": 20.0,
            "Ti": 20.0,
            "V": 0.0,
            "W": 0.0,
            "Zr": 20.0,
            "Temperature (C)": 900,
            "time (h)": 50,
            "specific mass gain (mg/cm2)": 38.9,
            "source": "https://doi.org/10.1002/adem.201700948"
        },
        {
            "Alloy formula": "HfNbTaTiZr",
            "Al": 0.0,
            "Cr": 0.0,
            "Hf": 20.0,
            "Mo": 0.0,
            "Nb": 20.0,
            "Si": 0.0,
            "Ta": 20.0,
            "Ti": 20.0,
            "V": 0.0,
            "W": 0.0,
            "Zr": 20.0,
            "Temperature (C)": 1100,
            "time (h)": 50,
            "specific mass gain (mg/cm2)": 52.2,
            "source": "https://doi.org/10.1002/adem.201700948"
        },
        {
            "Alloy formula": "Al0.3HfNbTaTiZr",
            "Al": 5.66,
            "Cr": 0.0,
            "Hf": 18.87,
            "Mo": 0.0,
            "Nb": 18.87,
            "Si": 0.0,
            "Ta": 18.87,
            "Ti": 18.87,
            "V": 0.0,
            "W": 0.0,
            "Zr": 18.87,
            "Temperature (C)": 700,
            "time (h)": 50,
            "specific mass gain (mg/cm2)": 11.69,
            "source": "https://doi.org/10.1002/adem.201700948"
        },
        {
            "Alloy formula": "Al0.3HfNbTaTiZr",
            "Al": 5.66,
            "Cr": 0.0,
            "Hf": 18.87,
            "Mo": 0.0,
            "Nb": 18.87,
            "Si": 0.0,
            "Ta": 18.87,
            "Ti": 18.87,
            "V": 0.0,
            "W": 0.0,
            "Zr": 18.87,
            "Temperature (C)": 900,
            "time (h)": 50,
            "specific mass gain (mg/cm2)": 16.07,
            "source": "https://doi.org/10.1002/adem.201700948"
        },
        {
            "Alloy formula": "Al0.3HfNbTaTiZr",
            "Al": 5.66,
            "Cr": 0.0,
            "Hf": 18.87,
            "Mo": 0.0,
            "Nb": 18.87,
            "Si": 0.0,
            "Ta": 18.87,
            "Ti": 18.87,
            "V": 0.0,
            "W": 0.0,
            "Zr": 18.87,
            "Temperature (C)": 1100,
            "time (h)": 50,
            "specific mass gain (mg/cm2)": 42.68,
            "source": "https://doi.org/10.1002/adem.201700948"
        },
        {
            "Alloy formula": "Al0.5HfNbTaTiZr",
            "Al": 9.09,
            "Cr": 0.0,
            "Hf": 18.18,
            "Mo": 0.0,
            "Nb": 18.18,
            "Si": 0.0,
            "Ta": 18.18,
            "Ti": 18.18,
            "V": 0.0,
            "W": 0.0,
            "Zr": 18.18,
            "Temperature (C)": 700,
            "time (h)": 50,
            "specific mass gain (mg/cm2)": 8.65,
            "source": "https://doi.org/10.1002/adem.201700948"
        },
        {
            "Alloy formula": "Al0.5HfNbTaTiZr",
            "Al": 9.09,
            "Cr": 0.0,
            "Hf": 18.18,
            "Mo": 0.0,
            "Nb": 18.18,
            "Si": 0.0,
            "Ta": 18.18,
            "Ti": 18.18,
            "V": 0.0,
            "W": 0.0,
            "Zr": 18.18,
            "Temperature (C)": 900,
            "time (h)": 50,
            "specific mass gain (mg/cm2)": 14.48,
            "source": "https://doi.org/10.1002/adem.201700948"
        },
        {
            "Alloy formula": "Al0.5HfNbTaTiZr",
            "Al": 9.09,
            "Cr": 0.0,
            "Hf": 18.18,
            "Mo": 0.0,
            "Nb": 18.18,
            "Si": 0.0,
            "Ta": 18.18,
            "Ti": 18.18,
            "V": 0.0,
            "W": 0.0,
            "Zr": 18.18,
            "Temperature (C)": 1100,
            "time (h)": 50,
            "specific mass gain (mg/cm2)": 39.51,
            "source": "https://doi.org/10.1002/adem.201700948"
        },
        {
            "Alloy formula": "Al0.75HfNbTaTiZr",
            "Al": 13.04,
            "Cr": 0.0,
            "Hf": 17.39,
            "Mo": 0.0,
            "Nb": 17.39,
            "Si": 0.0,
            "Ta": 17.39,
            "Ti": 17.39,
            "V": 0.0,
            "W": 0.0,
            "Zr": 17.39,
            "Temperature (C)": 700,
            "time (h)": 50,
            "specific mass gain (mg/cm2)": 7.48,
            "source": "https://doi.org/10.1002/adem.201700948"
        },
        {
            "Alloy formula": "Al0.75HfNbTaTiZr",
            "Al": 13.04,
            "Cr": 0.0,
            "Hf": 17.39,
            "Mo": 0.0,
            "Nb": 17.39,
            "Si": 0.0,
            "Ta": 17.39,
            "Ti": 17.39,
            "V": 0.0,
            "W": 0.0,
            "Zr": 17.39,
            "Temperature (C)": 900,
            "time (h)": 50,
            "specific mass gain (mg/cm2)": 13.45,
            "source": "https://doi.org/10.1002/adem.201700948"
        },
        {
            "Alloy formula": "Al0.75HfNbTaTiZr",
            "Al": 13.04,
            "Cr": 0.0,
            "Hf": 17.39,
            "Mo": 0.0,
            "Nb": 17.39,
            "Si": 0.0,
            "Ta": 17.39,
            "Ti": 17.39,
            "V": 0.0,
            "W": 0.0,
            "Zr": 17.39,
            "Temperature (C)": 1100,
            "time (h)": 50,
            "specific mass gain (mg/cm2)": 35.35,
            "source": "https://doi.org/10.1002/adem.201700948"
        },
        {
            "Alloy formula": "AlHfNbTaTiZr",
            "Al": 16.67,
            "Cr": 0.0,
            "Hf": 16.67,
            "Mo": 0.0,
            "Nb": 16.67,
            "Si": 0.0,
            "Ta": 16.67,
            "Ti": 16.67,
            "V": 0.0,
            "W": 0.0,
            "Zr": 16.67,
            "Temperature (C)": 700,
            "time (h)": 50,
            "specific mass gain (mg/cm2)": 6.24,
            "source": "https://doi.org/10.1002/adem.201700948"
        },
        {
            "Alloy formula": "AlHfNbTaTiZr",
            "Al": 16.67,
            "Cr": 0.0,
            "Hf": 16.67,
            "Mo": 0.0,
            "Nb": 16.67,
            "Si": 0.0,
            "Ta": 16.67,
            "Ti": 16.67,
            "V": 0.0,
            "W": 0.0,
            "Zr": 16.67,
            "Temperature (C)": 900,
            "time (h)": 50,
            "specific mass gain (mg/cm2)": 12.61,
            "source": "https://doi.org/10.1002/adem.201700948"
        },
        {
            "Alloy formula": "AlHfNbTaTiZr",
            "Al": 16.67,
            "Cr": 0.0,
            "Hf": 16.67,
            "Mo": 0.0,
            "Nb": 16.67,
            "Si": 0.0,
            "Ta": 16.67,
            "Ti": 16.67,
            "V": 0.0,
            "W": 0.0,
            "Zr": 16.67,
            "Temperature (C)": 1100,
            "time (h)": 50,
            "specific mass gain (mg/cm2)": 34.8,
            "source": "https://doi.org/10.1002/adem.201700948"
        },
        {
            "Alloy formula": "Nb-24Ti-18Si-5Cr-5Al-5Mo",
            "Al": 4.8,
            "Cr": 4.7,
            "Hf": 0.0,
            "Mo": 4.9,
            "Nb": 43.1,
            "Si": 18.2,
            "Ta": 0.0,
            "Ti": 24.3,
            "V": 0.0,
            "W": 0.0,
            "Zr": 0.0,
            "Temperature (C)": 800,
            "time (h)": 50,
            "specific mass gain (mg/cm2)": 9.25,
            "source": "https://doi.org/10.1016/j.msea.2006.08.093"
        },
        {
            "Alloy formula": "Nb-24Ti-18Si-5Cr-5Al-2Mo",
            "Al": 4.8,
            "Cr": 5.2,
            "Hf": 0.0,
            "Mo": 2.0,
            "Nb": 45.1,
            "Si": 17.5,
            "Ta": 0.0,
            "Ti": 25.4,
            "V": 0.0,
            "W": 0.0,
            "Zr": 0.0,
            "Temperature (C)": 800,
            "time (h)": 50,
            "specific mass gain (mg/cm2)": 1.97,
            "source": "https://doi.org/10.1016/j.msea.2006.08.093"
        },
        {
            "Alloy formula": "Nb-24Ti-18Si-5Cr-5Al-2Mo",
            "Al": 4.8,
            "Cr": 5.2,
            "Hf": 0.0,
            "Mo": 2.0,
            "Nb": 45.1,
            "Si": 17.5,
            "Ta": 0.0,
            "Ti": 25.4,
            "V": 0.0,
            "W": 0.0,
            "Zr": 0.0,
            "Temperature (C)": 1200,
            "time (h)": 50,
            "specific mass gain (mg/cm2)": 79.6,
            "source": "https://doi.org/10.1016/j.msea.2006.08.093"
        },
        {
            "Alloy formula": "Nb-24Ti-18Si-5Cr-5Al-2Mo-5Hf",
            "Al": 4.6,
            "Cr": 4.5,
            "Hf": 5.2,
            "Mo": 2.0,
            "Nb": 41.2,
            "Si": 18.9,
            "Ta": 0.0,
            "Ti": 23.6,
            "V": 0.0,
            "W": 0.0,
            "Zr": 0.0,
            "Temperature (C)": 800,
            "time (h)": 50,
            "specific mass gain (mg/cm2)": 3.12,
            "source": "https://doi.org/10.1016/j.msea.2006.08.093"
        },
        {
            "Alloy formula": "Nb-24Ti-18Si-5Cr-5Al-2Mo-5Hf",
            "Al": 4.6,
            "Cr": 4.5,
            "Hf": 5.2,
            "Mo": 2.0,
            "Nb": 41.2,
            "Si": 18.9,
            "Ta": 0.0,
            "Ti": 23.6,
            "V": 0.0,
            "W": 0.0,
            "Zr": 0.0,
            "Temperature (C)": 1200,
            "time (h)": 50,
            "specific mass gain (mg/cm2)": 82.22,
            "source": "https://doi.org/10.1016/j.msea.2006.08.093"
        },
        {
            "Alloy formula": "AlNbTiVZr0.25",
            "Al": 23.53,
            "Cr": 0.0,
            "Hf": 0.0,
            "Mo": 0.0,
            "Nb": 23.53,
            "Si": 0.0,
            "Ta": 0.0,
            "Ti": 23.53,
            "V": 23.53,
            "W": 0.0,
            "Zr": 5.88,
            "Temperature (C)": 600,
            "time (h)": 50,
            "specific mass gain (mg/cm2)": 4.13,
            "source": "https://doi.org/10.3390/ma11122526"
        },
        {
            "Alloy formula": "AlNbTiVZr0.25",
            "Al": 23.53,
            "Cr": 0.0,
            "Hf": 0.0,
            "Mo": 0.0,
            "Nb": 23.53,
            "Si": 0.0,
            "Ta": 0.0,
            "Ti": 23.53,
            "V": 23.53,
            "W": 0.0,
            "Zr": 5.88,
            "Temperature (C)": 700,
            "time (h)": 50,
            "specific mass gain (mg/cm2)": 23.27,
            "source": "https://doi.org/10.3390/ma11122526"
        },
        {
            "Alloy formula": "AlNbTiVZr0.25",
            "Al": 23.53,
            "Cr": 0.0,
            "Hf": 0.0,
            "Mo": 0.0,
            "Nb": 23.53,
            "Si": 0.0,
            "Ta": 0.0,
            "Ti": 23.53,
            "V": 23.53,
            "W": 0.0,
            "Zr": 5.88,
            "Temperature (C)": 800,
            "time (h)": 50,
            "specific mass gain (mg/cm2)": 54.29,
            "source": "https://doi.org/10.3390/ma11122526"
        },
        {
            "Alloy formula": "AlNbTiVZr0.25",
            "Al": 23.53,
            "Cr": 0.0,
            "Hf": 0.0,
            "Mo": 0.0,
            "Nb": 23.53,
            "Si": 0.0,
            "Ta": 0.0,
            "Ti": 23.53,
            "V": 23.53,
            "W": 0.0,
            "Zr": 5.88,
            "Temperature (C)": 900,
            "time (h)": 50,
            "specific mass gain (mg/cm2)": 222.3,
            "source": "https://doi.org/10.3390/ma11122526"
        },
        {
            "Alloy formula": "Al-25.5Nb-6Cr-0.5Hf",
            "Al": 68.0,
            "Cr": 6.0,
            "Hf": 0.5,
            "Mo": 0.0,
            "Nb": 25.5,
            "Si": 0.0,
            "Ta": 0.0,
            "Ti": 0.0,
            "V": 0.0,
            "W": 0.0,
            "Zr": 0.0,
            "Temperature (C)": 800,
            "time (h)": 50,
            "specific mass gain (mg/cm2)": 1.04,
            "source": "https://doi.org/10.3390/ma12162531"
        },
        {
            "Alloy formula": "Al-25.5Nb-6Cr-0.5Hf",
            "Al": 68.0,
            "Cr": 6.0,
            "Hf": 0.5,
            "Mo": 0.0,
            "Nb": 25.5,
            "Si": 0.0,
            "Ta": 0.0,
            "Ti": 0.0,
            "V": 0.0,
            "W": 0.0,
            "Zr": 0.0,
            "Temperature (C)": 1200,
            "time (h)": 50,
            "specific mass gain (mg/cm2)": 1.51,
            "source": "https://doi.org/10.3390/ma12162531"
        },
        {
            "Alloy formula": "Al-25.5Nb-6Cr-0.5Hf",
            "Al": 68.0,
            "Cr": 6.0,
            "Hf": 0.5,
            "Mo": 0.0,
            "Nb": 25.5,
            "Si": 0.0,
            "Ta": 0.0,
            "Ti": 0.0,
            "V": 0.0,
            "W": 0.0,
            "Zr": 0.0,
            "Temperature (C)": 1300,
            "time (h)": 50,
            "specific mass gain (mg/cm2)": 6.12,
            "source": "https://doi.org/10.3390/ma12162531"
        },
        {
            "Alloy formula": "Al-Cr-Mo-Nb-Si-Ta-Ti",
            "Al": 17.6,
            "Cr": 25.2,
            "Hf": 0.0,
            "Mo": 20.3,
            "Nb": 15.2,
            "Si": 2.9,
            "Ta": 13.4,
            "Ti": 5.4,
            "V": 0.0,
            "W": 0.0,
            "Zr": 0.0,
            "Temperature (C)": 1000,
            "time (h)": 50,
            "specific mass gain (mg/cm2)": 1.2,
            "source": "https://doi.org/10.1038/s41598-019-43819-x"
        },
        {
            "Alloy formula": "Al-Cr-Mo-Nb-Si-Ta-Ti",
            "Al": 17.6,
            "Cr": 25.2,
            "Hf": 0.0,
            "Mo": 20.3,
            "Nb": 15.2,
            "Si": 2.9,
            "Ta": 13.4,
            "Ti": 5.4,
            "V": 0.0,
            "W": 0.0,
            "Zr": 0.0,
            "Temperature (C)": 1100,
            "time (h)": 50,
            "specific mass gain (mg/cm2)": 2.71,
            "source": "https://doi.org/10.1038/s41598-019-43819-x"
        },
        {
            "Alloy formula": "Al-Cr-Mo-Nb-Si-Ta-Ti",
            "Al": 17.6,
            "Cr": 25.2,
            "Hf": 0.0,
            "Mo": 20.3,
            "Nb": 15.2,
            "Si": 2.9,
            "Ta": 13.4,
            "Ti": 5.4,
            "V": 0.0,
            "W": 0.0,
            "Zr": 0.0,
            "Temperature (C)": 1200,
            "time (h)": 50,
            "specific mass gain (mg/cm2)": 4.89,
            "source": "https://doi.org/10.1016/j.intermet.2020.106711"
        },
        {
            "Alloy formula": "Al-Cr-Mo-Nb-Si-Ta-Ti",
            "Al": 17.6,
            "Cr": 25.2,
            "Hf": 0.0,
            "Mo": 20.3,
            "Nb": 15.2,
            "Si": 2.9,
            "Ta": 13.4,
            "Ti": 5.4,
            "V": 0.0,
            "W": 0.0,
            "Zr": 0.0,
            "Temperature (C)": 1300,
            "time (h)": 50,
            "specific mass gain (mg/cm2)": 6.9,
            "source": "https://doi.org/10.1016/j.intermet.2020.106711"
        },
        {
            "Alloy formula": "Al-Cr-Mo-Nb-Si-Ta-Ti",
            "Al": 17.6,
            "Cr": 25.2,
            "Hf": 0.0,
            "Mo": 20.3,
            "Nb": 15.2,
            "Si": 2.9,
            "Ta": 13.4,
            "Ti": 5.4,
            "V": 0.0,
            "W": 0.0,
            "Zr": 0.0,
            "Temperature (C)": 1400,
            "time (h)": 50,
            "specific mass gain (mg/cm2)": 15.65,
            "source": "https://doi.org/10.1016/j.intermet.2020.106711"
        },
        {
            "Alloy formula": "Ti2ZrHf0.5VNb0.5Al0.5",
            "Al": 9.09,
            "Cr": 0.0,
            "Hf": 9.09,
            "Mo": 0.0,
            "Nb": 9.09,
            "Si": 0.0,
            "Ta": 0.0,
            "Ti": 36.36,
            "V": 18.19,
            "W": 0.0,
            "Zr": 18.18,
            "Temperature (C)": 800,
            "time (h)": 50,
            "specific mass gain (mg/cm2)": 137.99,
            "source": "https://doi.org/10.1016/j.matchar.2021.111287"
        },
        {
            "Alloy formula": "Ti2ZrHf0.5VNb0.5Al1",
            "Al": 16.67,
            "Cr": 0.0,
            "Hf": 8.33,
            "Mo": 0.0,
            "Nb": 8.33,
            "Si": 0.0,
            "Ta": 0.0,
            "Ti": 33.33,
            "V": 16.67,
            "W": 0.0,
            "Zr": 16.67,
            "Temperature (C)": 800,
            "time (h)": 50,
            "specific mass gain (mg/cm2)": 112.07,
            "source": "https://doi.org/10.1016/j.matchar.2021.111287"
        },
        {
            "Alloy formula": "AlMo0.5NbTa0.5TiZr",
            "Al": 18.92,
            "Cr": 0.0,
            "Hf": 0.0,
            "Mo": 10.29,
            "Nb": 20.16,
            "Si": 0.0,
            "Ta": 11.32,
            "Ti": 19.33,
            "V": 0.0,
            "W": 0.0,
            "Zr": 19.98,
            "Temperature (C)": 800,
            "time (h)": 50,
            "specific mass gain (mg/cm2)": 6.46,
            "source": "https://doi.org/10.1016/j.vacuum.2022.111069"
        },
        {
            "Alloy formula": "Mo0.5NbHf0.25CrTiAl",
            "Al": 21.05,
            "Cr": 21.05,
            "Hf": 5.26,
            "Mo": 10.53,
            "Nb": 21.05,
            "Si": 0.0,
            "Ta": 0.0,
            "Ti": 21.05,
            "V": 0.0,
            "W": 0.0,
            "Zr": 0.0,
            "Temperature (C)": 1200,
            "time (h)": 50,
            "specific mass gain (mg/cm2)": 77.5,
            "source": "https://doi.org/10.1088/2053-1591/ac8e50"
        },
        {
            "Alloy formula": "Mo0.5NbHf0.25CrZr0.5TiAl",
            "Al": 19.05,
            "Cr": 19.05,
            "Hf": 4.76,
            "Mo": 9.52,
            "Nb": 19.05,
            "Si": 0.0,
            "Ta": 0.0,
            "Ti": 19.05,
            "V": 0.0,
            "W": 0.0,
            "Zr": 9.52,
            "Temperature (C)": 1200,
            "time (h)": 50,
            "specific mass gain (mg/cm2)": 191.6,
            "source": "https://doi.org/10.1088/2053-1591/ac8e50"
        },
        {
            "Alloy formula": "Mo0.5NbHf0.25CrZrTiAl",
            "Al": 17.39,
            "Cr": 17.39,
            "Hf": 4.35,
            "Mo": 8.69,
            "Nb": 17.39,
            "Si": 0.0,
            "Ta": 0.0,
            "Ti": 17.39,
            "V": 0.0,
            "W": 0.0,
            "Zr": 17.39,
            "Temperature (C)": 1200,
            "time (h)": 50,
            "specific mass gain (mg/cm2)": 208.8,
            "source": "https://doi.org/10.1088/2053-1591/ac8e50"
        },
        {
            "Alloy formula": "Ti38V15Nb23Hf24",
            "Al": 0.0,
            "Cr": 0.0,
            "Hf": 24.0,
            "Mo": 0.0,
            "Nb": 23.0,
            "Si": 0.0,
            "Ta": 0.0,
            "Ti": 38.0,
            "V": 15.0,
            "W": 0.0,
            "Zr": 0.0,
            "Temperature (C)": 700,
            "time (h)": 50,
            "specific mass gain (mg/cm2)": 1.7,
            "source": "https://doi.org/10.1016/j.corsci.2022.110153"
        },
        {
            "Alloy formula": "Ti38V15Nb23Hf24",
            "Al": 0.0,
            "Cr": 0.0,
            "Hf": 24.0,
            "Mo": 0.0,
            "Nb": 23.0,
            "Si": 0.0,
            "Ta": 0.0,
            "Ti": 38.0,
            "V": 15.0,
            "W": 0.0,
            "Zr": 0.0,
            "Temperature (C)": 800,
            "time (h)": 50,
            "specific mass gain (mg/cm2)": 5.6,
            "source": "https://doi.org/10.1016/j.corsci.2022.110153"
        },
        {
            "Alloy formula": "Ti38V15Nb23Hf24",
            "Al": 0.0,
            "Cr": 0.0,
            "Hf": 24.0,
            "Mo": 0.0,
            "Nb": 23.0,
            "Si": 0.0,
            "Ta": 0.0,
            "Ti": 38.0,
            "V": 15.0,
            "W": 0.0,
            "Zr": 0.0,
            "Temperature (C)": 900,
            "time (h)": 50,
            "specific mass gain (mg/cm2)": 9.6,
            "source": "https://doi.org/10.1016/j.corsci.2022.110153"
        },
        {
            "Alloy formula": "Ti38V15Nb23Hf24",
            "Al": 0.0,
            "Cr": 0.0,
            "Hf": 24.0,
            "Mo": 0.0,
            "Nb": 23.0,
            "Si": 0.0,
            "Ta": 0.0,
            "Ti": 38.0,
            "V": 15.0,
            "W": 0.0,
            "Zr": 0.0,
            "Temperature (C)": 1000,
            "time (h)": 50,
            "specific mass gain (mg/cm2)": 7.3,
            "source": "https://doi.org/10.1016/j.corsci.2022.110153"
        },
        {
            "Alloy formula": "Ti38V15Nb23Hf24",
            "Al": 0.0,
            "Cr": 0.0,
            "Hf": 24.0,
            "Mo": 0.0,
            "Nb": 23.0,
            "Si": 0.0,
            "Ta": 0.0,
            "Ti": 38.0,
            "V": 15.0,
            "W": 0.0,
            "Zr": 0.0,
            "Temperature (C)": 1100,
            "time (h)": 50,
            "specific mass gain (mg/cm2)": 12.5,
            "source": "https://doi.org/10.1016/j.corsci.2022.110153"
        },
        {
