Repository: human007-debug/aero-opt-research

# aero-opt-research

LLM-guided vs. classical optimisation of aerospace design problems. See `CLAUDE.md` for the full research plan and rules.

## Status

| Problem | Evaluator | Physics tests | Benchmark reproduced | Search |
|---|---|---|---|---|
| C1 buckling stacking | CLT + closed-form SS-plate buckling | passing | **no**: values in `problem.yaml` need verifying against Le Riche & Haftka (1993) | blocked |
| C2 tow-steered plate | Two-step Rayleigh-Ritz: in-plane prebuckling on the quarter plate, then buckling | passing | **no**: benchmark cases still to be taken from Gürdal & Olmedo / Gürdal, Tatting & Wu | blocked |

File: problems/M3_rhea_oxidation/data/raw/alloy_oxidation_886_202406_with_metadata.json (part 11 of 11)
{
            "Alloy formula": "Ti38V15Nb23Hf24",
            "Al": 0.0,
            "Cr": 0.0,
            "Hf": 24.0,
            "Mo": 0.0,
            "Nb": 23.0,
            "Si": 0.0,
            "Ta": 0.0,
            "Ti": 38.0,
            "V": 15.0,
            "W": 0.0,
            "Zr": 0.0,
            "Temperature (C)": 1200,
            "time (h)": 50,
            "specific mass gain (mg/cm2)": 21.6,
            "source": "https://doi.org/10.1016/j.corsci.2022.110153"
        },
        {
            "Alloy formula": "Ti38V15Nb23Hf24",
            "Al": 0.0,
            "Cr": 0.0,
            "Hf": 24.0,
            "Mo": 0.0,
            "Nb": 23.0,
            "Si": 0.0,
            "Ta": 0.0,
            "Ti": 38.0,
            "V": 15.0,
            "W": 0.0,
            "Zr": 0.0,
            "Temperature (C)": 1300,
            "time (h)": 50,
            "specific mass gain (mg/cm2)": 30.5,
            "source": "https://doi.org/10.1016/j.corsci.2022.110153"
        },
        {
            "Alloy formula": "Al0.15CrTaTi",
            "Al": 4.76,
            "Cr": 31.74,
            "Hf": 0.0,
            "Mo": 0.0,
            "Nb": 0.0,
            "Si": 0.0,
            "Ta": 31.74,
            "Ti": 31.74,
            "V": 0.0,
            "W": 0.0,
            "Zr": 0.0,
            "Temperature (C)": 1000,
            "time (h)": 50,
            "specific mass gain (mg/cm2)": 5.5,
            "source": "https://doi.org/10.1016/j.jallcom.2022.167675"
        },
        {
            "Alloy formula": "Al0.25CrTaTi",
            "Al": 7.69,
            "Cr": 30.77,
            "Hf": 0.0,
            "Mo": 0.0,
            "Nb": 0.0,
            "Si": 0.0,
            "Ta": 30.77,
            "Ti": 30.77,
            "V": 0.0,
            "W": 0.0,
            "Zr": 0.0,
            "Temperature (C)": 1000,
            "time (h)": 50,
            "specific mass gain (mg/cm2)": 3.3,
            "source": "https://doi.org/10.1016/j.jallcom.2022.167675"
        },
        {
            "Alloy formula": "Al0.35CrTaTi",
            "Al": 10.45,
            "Cr": 29.85,
            "Hf": 0.0,
            "Mo": 0.0,
            "Nb": 0.0,
            "Si": 0.0,
            "Ta": 29.85,
            "Ti": 29.85,
            "V": 0.0,
            "W": 0.0,
            "Zr": 0.0,
            "Temperature (C)": 1000,
            "time (h)": 50,
            "specific mass gain (mg/cm2)": 3.3,
            "source": "https://doi.org/10.1016/j.jallcom.2022.167675"
        },
        {
            "Alloy formula": "AlMo0.5NbTa0.5TiZr",
            "Al": 18.92,
            "Cr": 0.0,
            "Hf": 0.0,
            "Mo": 10.29,
            "Nb": 20.16,
            "Si": 0.0,
            "Ta": 11.32,
            "Ti": 19.33,
            "V": 0.0,
            "W": 0.0,
            "Zr": 19.98,
            "Temperature (C)": 900,
            "time (h)": 50,
            "specific mass gain (mg/cm2)": 29.1,
            "source": "https://doi.org/10.1016/j.ijrmhm.2022.105812"
        },
        {
            "Alloy formula": "Al1.25Mo0.5NbTa0.5TiZr",
            "Al": 21.95,
            "Cr": 0.0,
            "Hf": 0.0,
            "Mo": 9.92,
            "Nb": 19.75,
            "Si": 0.0,
            "Ta": 11.02,
            "Ti": 18.78,
            "V": 0.0,
            "W": 0.0,
            "Zr": 18.58,
            "Temperature (C)": 900,
            "time (h)": 50,
            "specific mass gain (mg/cm2)": 25.0,
            "source": "https://doi.org/10.1016/j.ijrmhm.2022.105812"
        },
        {
            "Alloy formula": "Al1.5Mo0.5NbTa0.5TiZr",
            "Al": 24.58,
            "Cr": 0.0,
            "Hf": 0.0,
            "Mo": 9.62,
            "Nb": 19.06,
            "Si": 0.0,
            "Ta": 10.74,
            "Ti": 17.98,
            "V": 0.0,
            "W": 0.0,
            "Zr": 18.02,
            "Temperature (C)": 900,
            "time (h)": 50,
            "specific mass gain (mg/cm2)": 21.9,
            "source": "https://doi.org/10.1016/j.ijrmhm.2022.105812"
        },
        {
            "Alloy formula": "AlMo0.5NbTa0.5TiZr",
            "Al": 18.92,
            "Cr": 0.0,
            "Hf": 0.0,
            "Mo": 10.29,
            "Nb": 20.16,
            "Si": 0.0,
            "Ta": 11.32,
            "Ti": 19.33,
            "V": 0.0,
            "W": 0.0,
            "Zr": 19.98,
            "Temperature (C)": 1000,
            "time (h)": 50,
            "specific mass gain (mg/cm2)": 102.2,
            "source": "https://doi.org/10.1016/j.ijrmhm.2022.105812"
        },
        {
            "Alloy formula": "Al1.25Mo0.5NbTa0.5TiZr",
            "Al": 21.95,
            "Cr": 0.0,
            "Hf": 0.0,
            "Mo": 9.92,
            "Nb": 19.75,
            "Si": 0.0,
            "Ta": 11.02,
            "Ti": 18.78,
            "V": 0.0,
            "W": 0.0,
            "Zr": 18.58,
            "Temperature (C)": 1000,
            "time (h)": 50,
            "specific mass gain (mg/cm2)": 82.6,
            "source": "https://doi.org/10.1016/j.ijrmhm.2022.105812"
        },
        {
            "Alloy formula": "Al1.5Mo0.5NbTa0.5TiZr",
            "Al": 24.58,
            "Cr": 0.0,
            "Hf": 0.0,
            "Mo": 9.62,
            "Nb": 19.06,
            "Si": 0.0,
            "Ta": 10.74,
            "Ti": 17.98,
            "V": 0.0,
            "W": 0.0,
            "Zr": 18.02,
            "Temperature (C)": 1000,
            "time (h)": 50,
            "specific mass gain (mg/cm2)": 71.2,
            "source": "https://doi.org/10.1016/j.ijrmhm.2022.105812"
        },
        {
            "Alloy formula": "CrMoTaTi",
            "Al": 0.0,
            "Cr": 25.0,
            "Hf": 0.0,
            "Mo": 25.0,
            "Nb": 0.0,
            "Si": 0.0,
            "Ta": 25.0,
            "Ti": 25.0,
            "V": 0.0,
            "W": 0.0,
            "Zr": 0.0,
            "Temperature (C)": 1000,
            "time (h)": 50,
            "specific mass gain (mg/cm2)": 0.3,
            "source": "https://doi.org/10.1016/j.ijrmhm.2021.105755"
        },
        {
            "Alloy formula": "NbCrMo0.5Ta0.5TiZr",
            "Al": 0.0,
            "Cr": 18.39,
            "Hf": 0.0,
            "Mo": 10.04,
            "Nb": 21.84,
            "Si": 0.0,
            "Ta": 11.86,
            "Ti": 19.4,
            "V": 0.0,
            "W": 0.0,
            "Zr": 18.48,
            "Temperature (C)": 1000,
            "time (h)": 50,
            "specific mass gain (mg/cm2)": 75.0,
            "source": "https://doi.org/10.1007/s10853-012-6582-0"
        },
        {
            "Alloy formula": "Al0.5NbTaTi",
            "Al": 8.6,
            "Cr": 0.0,
            "Hf": 0.0,
            "Mo": 0.0,
            "Nb": 30.1,
            "Si": 0.0,
            "Ta": 35.2,
            "Ti": 26.1,
            "V": 0.0,
            "W": 0.0,
            "Zr": 0.0,
            "Temperature (C)": 1000,
            "time (h)": 50,
            "specific mass gain (mg/cm2)": 63.023,
            "source": "Tom_ini"
        },
        {
            "Alloy formula": "Al0.5CrMoNbTi",
            "Al": 10.3,
            "Cr": 21.0,
            "Hf": 0.0,
            "Mo": 23.9,
            "Nb": 23.4,
            "Si": 0.0,
            "Ta": 0.0,
            "Ti": 21.5,
            "V": 0.0,
            "W": 0.0,
            "Zr": 0.0,
            "Temperature (C)": 1000,
            "time (h)": 50,
            "specific mass gain (mg/cm2)": 2.142,
            "source": "Tom_ini"
        },
        {
            "Alloy formula": "Al0.5CrMoNbTaTi",
            "Al": 6.9,
            "Cr": 15.7,
            "Hf": 0.0,
            "Mo": 20.6,
            "Nb": 18.7,
            "Si": 0.0,
            "Ta": 21.6,
            "Ti": 16.5,
            "V": 0.0,
            "W": 0.0,
            "Zr": 0.0,
            "Temperature (C)": 1000,
            "time (h)": 50,
            "specific mass gain (mg/cm2)": 7.244,
            "source": "Tom_ini"
        },
        {
            "Alloy formula": "CrNbTaTiZr",
            "Al": 0.0,
            "Cr": 21.2,
            "Hf": 0.0,
            "Mo": 0.0,
            "Nb": 19.1,
            "Si": 0.0,
            "Ta": 19.3,
            "Ti": 19.3,
            "V": 0.0,
            "W": 0.0,
            "Zr": 21.0,
            "Temperature (C)": 1000,
            "time (h)": 50,
            "specific mass gain (mg/cm2)": 88.767,
            "source": "Tom_ini"
        },
        {
            "Alloy formula": "CrNbTaTiZr-BCC",
            "Al": 0.0,
            "Cr": 12.6,
            "Hf": 0.0,
            "Mo": 0.0,
            "Nb": 27.5,
            "Si": 0.0,
            "Ta": 36.2,
            "Ti": 15.8,
            "V": 0.0,
            "W": 0.0,
            "Zr": 7.9,
            "Temperature (C)": 1000,
            "time (h)": 50,
            "specific mass gain (mg/cm2)": 160.816,
            "source": "Tom_ini"
        },
        {
            "Alloy formula": "Al0.5CrNbTaTiZr",
            "Al": 10.0,
            "Cr": 19.6,
            "Hf": 0.0,
            "Mo": 0.0,
            "Nb": 16.3,
            "Si": 0.0,
            "Ta": 17.5,
            "Ti": 17.0,
            "V": 0.0,
            "W": 0.0,
            "Zr": 19.5,
            "Temperature (C)": 1000,
            "time (h)": 50,
            "specific mass gain (mg/cm2)": 35.54,
            "source": "Tom_ini"
        },
        {
            "Alloy formula": "Al0.5CrNbTaTiZr-BCC",
            "Al": 7.49,
            "Cr": 15.97,
            "Hf": 0.0,
            "Mo": 0.0,
            "Nb": 23.86,
            "Si": 0.0,
            "Ta": 31.01,
            "Ti": 14.05,
            "V": 0.0,
            "W": 0.0,
            "Zr": 7.62,
            "Temperature (C)": 1000,
            "time (h)": 50,
            "specific mass gain (mg/cm2)": 156.16,
            "source": "Tom_ini"
        },
        {
            "Alloy formula": "NbTaTi",
            "Al": 0.0,
            "Cr": 0.0,
            "Hf": 0.0,
            "Mo": 0.0,
            "Nb": 33.1,
            "Si": 0.0,
            "Ta": 36.2,
            "Ti": 30.7,
            "V": 0.0,
            "W": 0.0,
            "Zr": 0.0,
            "Temperature (C)": 1000,
            "time (h)": 50,
            "specific mass gain (mg/cm2)": 85.393,
            "source": "Tom_ini"
        },
        {
            "Alloy formula": "Cr0.25NbTaTi",
            "Al": 0.0,
            "Cr": 10.9,
            "Hf": 0.0,
            "Mo": 0.0,
            "Nb": 27.1,
            "Si": 0.0,
            "Ta": 28.8,
            "Ti": 33.2,
            "V": 0.0,
            "W": 0.0,
            "Zr": 0.0,
            "Temperature (C)": 1000,
            "time (h)": 50,
            "specific mass gain (mg/cm2)": 82.924,
            "source": "Tom_ini"
        },
        {
            "Alloy formula": "Nb-8Si-9Al-10Ti",
            "Al": 9.0,
            "Cr": 0.0,
            "Hf": 0.0,
            "Mo": 0.0,
            "Nb": 73.0,
            "Si": 8.0,
            "Ta": 0.0,
            "Ti": 10.0,
            "V": 0.0,
            "W": 0.0,
            "Zr": 0.0,
            "Temperature (C)": 1000,
            "time (h)": 100,
            "specific mass gain (mg/cm2)": 338.0,
            "source": "https://doi.org/10.1016/S1468-6996(02)00005-0"
        },
        {
            "Alloy formula": "Nb-10Si-9Al-10Ti",
            "Al": 9.0,
            "Cr": 0.0,
            "Hf": 0.0,
            "Mo": 0.0,
            "Nb": 71.0,
            "Si": 10.0,
            "Ta": 0.0,
            "Ti": 10.0,
            "V": 0.0,
            "W": 0.0,
            "Zr": 0.0,
            "Temperature (C)": 1000,
            "time (h)": 100,
            "specific mass gain (mg/cm2)": 291.0,
            "source": "https://doi.org/10.1016/S1468-6996(02)00005-0"
        },
        {
            "Alloy formula": "Nb-6Si-11Al-15Ti",
            "Al": 11.0,
            "Cr": 0.0,
            "Hf": 0.0,
            "Mo": 0.0,
            "Nb": 68.0,
            "Si": 6.0,
            "Ta": 0.0,
            "Ti": 15.0,
            "V": 0.0,
            "W": 0.0,
            "Zr": 0.0,
            "Temperature (C)": 1000,
            "time (h)": 100,
            "specific mass gain (mg/cm2)": 167.0,
            "source": "https://doi.org/10.1016/S1468-6996(02)00005-0"
        },
        {
            "Alloy formula": "Nb-8Si-11Al-15Ti",
            "Al": 11.0,
            "Cr": 0.0,
            "Hf": 0.0,
            "Mo": 0.0,
            "Nb": 66.0,
            "Si": 8.0,
            "Ta": 0.0,
            "Ti": 15.0,
            "V": 0.0,
            "W": 0.0,
            "Zr": 0.0,
            "Temperature (C)": 1000,
            "time (h)": 100,
            "specific mass gain (mg/cm2)": 153.0,
            "source": "https://doi.org/10.1016/S1468-6996(02)00005-0"
        },
        {
            "Alloy formula": "AlTi",
            "Al": 53.46,
            "Cr": 0.0,
            "Hf": 0.0,
            "Mo": 0.0,
            "Nb": 0.0,
            "Si": 0.0,
            "Ta": 0.0,
            "Ti": 46.54,
            "V": 0.0,
            "W": 0.0,
            "Zr": 0.0,
            "Temperature (C)": 900,
            "time (h)": 100,
            "specific mass gain (mg/cm2)": 2.96,
            "source": "https://doi.org/10.1016/0956-716X(95)00327-R"
        },
        {
            "Alloy formula": "AlTi-10wtCr",
            "Al": 47.78,
            "Cr": 7.17,
            "Hf": 0.0,
            "Mo": 0.0,
            "Nb": 0.0,
            "Si": 0.0,
            "Ta": 0.0,
            "Ti": 45.05,
            "V": 0.0,
            "W": 0.0,
            "Zr": 0.0,
            "Temperature (C)": 900,
            "time (h)": 100,
            "specific mass gain (mg/cm2)": 10.19,
            "source": "https://doi.org/10.1016/0956-716X(95)00327-R"
        },
        {
            "Alloy formula": "AlTi-5wtCr",
            "Al": 53.83,
            "Cr": 3.15,
            "Hf": 0.0,
            "Mo": 0.0,
            "Nb": 0.0,
            "Si": 0.0,
            "Ta": 0.0,
            "Ti": 43.02,
            "V": 0.0,
            "W": 0.0,
            "Zr": 0.0,
            "Temperature (C)": 900,
            "time (h)": 100,
            "specific mass gain (mg/cm2)": 17.05,
            "source": "https://doi.org/10.1016/0956-716X(95)00327-R"
        },
        {
            "Alloy formula": "AlTi-5wtMo",
            "Al": 50.52,
            "Cr": 0.0,
            "Hf": 0.0,
            "Mo": 1.98,
            "Nb": 0.0,
            "Si": 0.0,
            "Ta": 0.0,
            "Ti": 47.5,
            "V": 0.0,
            "W": 0.0,
            "Zr": 0.0,
            "Temperature (C)": 900,
            "time (h)": 100,
            "specific mass gain (mg/cm2)": 2.29,
            "source": "https://doi.org/10.1016/0956-716X(95)00327-R"
        },
        {
            "Alloy formula": "AlTi-5wtNb",
            "Al": 51.16,
            "Cr": 0.0,
            "Hf": 0.0,
            "Mo": 0.0,
            "Nb": 2.51,
            "Si": 0.0,
            "Ta": 0.0,
            "Ti": 46.33,
            "V": 0.0,
            "W": 0.0,
            "Zr": 0.0,
            "Temperature (C)": 900,
            "time (h)": 100,
            "specific mass gain (mg/cm2)": 1.68,
            "source": "https://doi.org/10.1016/0956-716X(95)00327-R"
        },
        {
            "Alloy formula": "AlTi-5wtNb",
            "Al": 51.16,
            "Cr": 0.0,
            "Hf": 0.0,
            "Mo": 0.0,
            "Nb": 2.51,
            "Si": 0.0,
            "Ta": 0.0,
            "Ti": 46.33,
            "V": 0.0,
            "W": 0.0,
            "Zr": 0.0,
            "Temperature (C)": 1000,
            "time (h)": 100,
            "specific mass gain (mg/cm2)": 4.21,
            "source": "https://doi.org/10.1016/0956-716X(95)00327-R"
        },
        {
            "Alloy formula": "AlTi-5wtNb",
            "Al": 51.16,
            "Cr": 0.0,
            "Hf": 0.0,
            "Mo": 0.0,
            "Nb": 2.51,
            "Si": 0.0,
            "Ta": 0.0,
            "Ti": 46.33,
            "V": 0.0,
            "W": 0.0,
            "Zr": 0.0,
            "Temperature (C)": 1100,
            "time (h)": 100,
            "specific mass gain (mg/cm2)": 17.68,
            "source": "https://doi.org/10.1016/0956-716X(95)00327-R"
        },
        {
            "Alloy formula": "AlTi-5wtV",
            "Al": 49.6,
            "Cr": 0.0,
            "Hf": 0.0,
            "Mo": 0.0,
            "Nb": 0.0,
            "Si": 0.0,
            "Ta": 0.0,
            "Ti": 46.94,
            "V": 3.46,
            "W": 0.0,
            "Zr": 0.0,
            "Temperature (C)": 900,
            "time (h)": 100,
            "specific mass gain (mg/cm2)": 15.16,
            "source": "https://doi.org/10.1016/0956-716X(95)00327-R"
        },
        {
            "Alloy formula": "AlTi-5wtSi",
            "Al": 48.49,
            "Cr": 0.0,
            "Hf": 0.0,
            "Mo": 0.0,
            "Nb": 0.0,
            "Si": 5.62,
            "Ta": 0.0,
            "Ti": 45.89,
            "V": 0.0,
            "W": 0.0,
            "Zr": 0.0,
            "Temperature (C)": 900,
            "time (h)": 100,
            "specific mass gain (mg/cm2)": 2.56,
            "source": "https://doi.org/10.1016/0956-716X(95)00327-R"
        },
        {
            "Alloy formula": "AlTi-5wtSi",
            "Al": 48.49,
            "Cr": 0.0,
            "Hf": 0.0,
            "Mo": 0.0,
            "Nb": 0.0,
            "Si": 5.62,
            "Ta": 0.0,
            "Ti": 45.89,
            "V": 0.0,
            "W": 0.0,
            "Zr": 0.0,
            "Temperature (C)": 1000,
            "time (h)": 100,
            "specific mass gain (mg/cm2)": 8.5,
            "source": "https://doi.org/10.1016/0956-716X(95)00327-R"
        },
        {
            "Alloy formula": "Ti45Al8Nb",
            "Al": 45.0,
            "Cr": 0.0,
            "Hf": 0.0,
            "Mo": 0.0,
            "Nb": 8.0,
            "Si": 0.0,
            "Ta": 0.0,
            "Ti": 47.0,
            "V": 0.0,
            "W": 0.0,
            "Zr": 0.0,
            "Temperature (C)": 900,
            "time (h)": 100,
            "specific mass gain (mg/cm2)": 1.18,
            "source": "https://doi.org/10.1016/j.intermet.2010.04.012"
        },
        {
            "Alloy formula": "Ti50Al",
            "Al": 50.7,
            "Cr": 0.0,
            "Hf": 0.0,
            "Mo": 0.0,
            "Nb": 0.0,
            "Si": 0.0,
            "Ta": 0.0,
            "Ti": 49.3,
            "V": 0.0,
            "W": 0.0,
            "Zr": 0.0,
            "Temperature (C)": 900,
            "time (h)": 100,
            "specific mass gain (mg/cm2)": 3.03,
            "source": "https://doi.org/10.1023/A:1018839511102"
        },
        {
            "Alloy formula": "Ti50Al2Nb",
            "Al": 50.2,
            "Cr": 0.0,
            "Hf": 0.0,
            "Mo": 0.0,
            "Nb": 1.99,
            "Si": 0.0,
            "Ta": 0.0,
            "Ti": 47.81,
            "V": 0.0,
            "W": 0.0,
            "Zr": 0.0,
            "Temperature (C)": 900,
            "time (h)": 100,
            "specific mass gain (mg/cm2)": 1.89,
            "source": "https://doi.org/10.1023/A:1018839511102"
        },
        {
            "Alloy formula": "Ti23Al",
            "Al": 23.0,
            "Cr": 0.0,
            "Hf": 0.0,
            "Mo": 0.0,
            "Nb": 0.0,
            "Si": 0.0,
            "Ta": 0.0,
            "Ti": 77.0,
            "V": 0.0,
            "W": 0.0,
            "Zr": 0.0,
            "Temperature (C)": 900,
            "time (h)": 100,
            "specific mass gain (mg/cm2)": 26.33,
            "source": "https://doi.org/10.1023/A:1018839511102"
        },
        {
            "Alloy formula": "TiAlNb-1",
            "Al": 55.82,
            "Cr": 0.0,
            "Hf": 0.0,
            "Mo": 0.0,
            "Nb": 11.0,
            "Si": 0.0,
            "Ta": 0.0,
            "Ti": 33.18,
            "V": 0.0,
            "W": 0.0,
            "Zr": 0.0,
            "Temperature (C)": 900,
            "time (h)": 100,
            "specific mass gain (mg/cm2)": 0.85,
            "source": "https://doi.org/10.1016/0921-5093(92)90257-2"
        },
        {
            "Alloy formula": "TiAlNb-1",
            "Al": 55.82,
            "Cr": 0.0,
            "Hf": 0.0,
            "Mo": 0.0,
            "Nb": 11.0,
            "Si": 0.0,
            "Ta": 0.0,
            "Ti": 33.18,
            "V": 0.0,
            "W": 0.0,
            "Zr": 0.0,
            "Temperature (C)": 1000,
            "time (h)": 100,
            "specific mass gain (mg/cm2)": 1.96,
            "source": "https://doi.org/10.1016/0921-5093(92)90257-2"
        },
        {
            "Alloy formula": "TiAlNb-1",
            "Al": 55.82,
            "Cr": 0.0,
            "Hf": 0.0,
            "Mo": 0.0,
            "Nb": 11.0,
            "Si": 0.0,
            "Ta": 0.0,
            "Ti": 33.18,
            "V": 0.0,
            "W": 0.0,
            "Zr": 0.0,
            "Temperature (C)": 1100,
            "time (h)": 100,
            "specific mass gain (mg/cm2)": 2.95,
            "source": "https://doi.org/10.1016/0921-5093(92)90257-2"
        },
        {
            "Alloy formula": "TiAlNb-1",
            "Al": 55.82,
            "Cr": 0.0,
            "Hf": 0.0,
            "Mo": 0.0,
            "Nb": 11.0,
            "Si": 0.0,
            "Ta": 0.0,
            "Ti": 33.18,
            "V": 0.0,
            "W": 0.0,
            "Zr": 0.0,
            "Temperature (C)": 1200,
            "time (h)": 100,
            "specific mass gain (mg/cm2)": 18.35,
            "source": "https://doi.org/10.1016/0921-5093(92)90257-2"
        },
        {
            "Alloy formula": "TiAlNb-2",
            "Al": 61.42,
            "Cr": 0.0,
            "Hf": 0.0,
            "Mo": 0.0,
            "Nb": 19.64,
            "Si": 0.0,
            "Ta": 0.0,
            "Ti": 18.94,
            "V": 0.0,
            "W": 0.0,
            "Zr": 0.0,
            "Temperature (C)": 900,
            "time (h)": 100,
            "specific mass gain (mg/cm2)": 22.04,
            "source": "https://doi.org/10.1016/0921-5093(92)90257-2"
        },
        {
            "Alloy formula": "TiAlNb-2",
            "Al": 61.42,
            "Cr": 0.0,
            "Hf": 0.0,
            "Mo": 0.0,
            "Nb": 19.64,
            "Si": 0.0,
            "Ta": 0.0,
            "Ti": 18.94,
            "V": 0.0,
            "W": 0.0,
            "Zr": 0.0,
            "Temperature (C)": 1000,
            "time (h)": 100,
            "specific mass gain (mg/cm2)": 36.49,
            "source": "https://doi.org/10.1016/0921-5093(92)90257-2"
        },
        {
            "Alloy formula": "TiAlNb-2",
            "Al": 61.42,
            "Cr": 0.0,
            "Hf": 0.0,
            "Mo": 0.0,
            "Nb": 19.64,
            "Si": 0.0,
            "Ta": 0.0,
            "Ti": 18.94,
            "V": 0.0,
            "W": 0.0,
            "Zr": 0.0,
            "Temperature (C)": 1100,
            "time (h)": 100,
            "specific mass gain (mg/cm2)": 76.43,
            "source": "https://doi.org/10.1016/0921-5093(92)90257-2"
        },
        {
            "Alloy formula": "TiAlNb-2",
            "Al": 61.42,
            "Cr": 0.0,
            "Hf": 0.0,
            "Mo": 0.0,
            "Nb": 19.64,
            "Si": 0.0,
            "Ta": 0.0,
            "Ti": 18.94,
            "V": 0.0,
            "W": 0.0,
            "Zr": 0.0,
            "Temperature (C)": 1200,
            "time (h)": 100,
            "specific mass gain (mg/cm2)": 127.08,
            "source": "https://doi.org/10.1016/0921-5093(92)90257-2"
        },
        {
            "Alloy formula": "Cr-12Nb",
            "Al": 0.0,
            "Cr": 88.0,
            "Hf": 0.0,
            "Mo": 0.0,
            "Nb": 12.0,
            "Si": 0.0,
            "Ta": 0.0,
            "Ti": 0.0,
            "V": 0.0,
            "W": 0.0,
            "Zr": 0.0,
            "Temperature (C)": 950,
            "time (h)": 100,
            "specific mass gain (mg/cm2)": 2.43,
            "source": "https://doi.org/10.1016/0921-5093(96)10197-0"
        },
        {
            "Alloy formula": "Cr-12Nb-8Al",
            "Al": 8.0,
            "Cr": 80.0,
            "Hf": 0.0,
            "Mo": 0.0,
            "Nb": 12.0,
            "Si": 0.0,
            "Ta": 0.0,
            "Ti": 0.0,
            "V": 0.0,
            "W": 0.0,
            "Zr": 0.0,
            "Temperature (C)": 950,
            "time (h)": 100,
            "specific mass gain (mg/cm2)": 3.76,
            "source": "https://doi.org/10.1016/0921-5093(96)10197-0"
        },
        {
            "Alloy formula": "Cr-12Nb-18Al",
            "Al": 18.0,
            "Cr": 70.0,
            "Hf": 0.0,
            "Mo": 0.0,
            "Nb": 12.0,
            "Si": 0.0,
            "Ta": 0.0,
            "Ti": 0.0,
            "V": 0.0,
            "W": 0.0,
            "Zr": 0.0,
            "Temperature (C)": 950,
            "time (h)": 100,
            "specific mass gain (mg/cm2)": 5.63,
            "source": "https://doi.org/10.1016/0921-5093(96)10197-0"
        },
        {
            "Alloy formula": "Cr-12Nb-12Al",
            "Al": 12.0,
            "Cr": 76.0,
            "Hf": 0.0,
            "Mo": 0.0,
            "Nb": 12.0,
            "Si": 0.0,
            "Ta": 0.0,
            "Ti": 0.0,
            "V": 0.0,
            "W": 0.0,
            "Zr": 0.0,
            "Temperature (C)": 950,
            "time (h)": 100,
            "specific mass gain (mg/cm2)": 5.74,
            "source": "https://doi.org/10.1016/0921-5093(96)10197-0"
        },
        {
            "Alloy formula": "Ti-46Al-1Cr-0.2Si",
            "Al": 46.0,
            "Cr": 1.0,
            "Hf": 0.0,
            "Mo": 0.0,
            "Nb": 0.0,
            "Si": 0.2,
            "Ta": 0.0,
            "Ti": 52.8,
            "V": 0.0,
            "W": 0.0,
            "Zr": 0.0,
            "Temperature (C)": 600,
            "time (h)": 100,
            "specific mass gain (mg/cm2)": 0.02,
            "source": "https://doi.org/10.1023/A:1004534830767"
        },
        {
            "Alloy formula": "Ti-46Al-1Cr-0.2Si",
            "Al": 46.0,
            "Cr": 1.0,
            "Hf": 0.0,
            "Mo": 0.0,
            "Nb": 0.0,
            "Si": 0.2,
            "Ta": 0.0,
            "Ti": 52.8,
            "V": 0.0,
            "W": 0.0,
            "Zr": 0.0,
            "Temperature (C)": 800,
            "time (h)": 100,
            "specific mass gain (mg/cm2)": 12.86,
            "source": "https://doi.org/10.1023/A:1004534830767"
        },
        {
            "Alloy formula": "Nb-24Ti-15Si-13Cr-2Al-2Hf",
            "Al": 2.0,
            "Cr": 13.0,
            "Hf": 2.0,
            "Mo": 0.0,
            "Nb": 44.0,
            "Si": 15.0,
            "Ta": 0.0,
            "Ti": 24.0,
            "V": 0.0,
            "W": 0.0,
            "Zr": 0.0,
            "Temperature (C)": 1200,
            "time (h)": 100,
            "specific mass gain (mg/cm2)": 118.83,
            "source": "http://dx.doi.org/10.1016/j.corsci.2014.08.006"
        },
        {
            "Alloy formula": "Nb-24Ti-15Si-13Cr-2Al-2Hf",
            "Al": 2.0,
            "Cr": 13.0,
            "Hf": 2.0,
            "Mo": 0.0,
            "Nb": 44.0,
            "Si": 15.0,
            "Ta": 0.0,
            "Ti": 24.0,
            "V": 0.0,
            "W": 0.0,
            "Zr": 0.0,
            "Temperature (C)": 1250,
            "time (h)": 100,
            "specific mass gain (mg/cm2)": 156.94,
            "source": "http://dx.doi.org/10.1016/j.corsci.2014.08.006"
        },
        {
            "Alloy formula": "Mo-37Si-40Ti",
            "Al": 0.0,
            "Cr": 0.0,
            "Hf": 0.0,
            "Mo": 23.0,
            "Nb": 0.0,
            "Si": 37.0,
            "Ta": 0.0,
            "Ti": 40.0,
            "V": 0.0,
            "W": 0.0,
            "Zr": 0.0,
            "Temperature (C)": 750,
            "time (h)": 100,
            "specific mass gain (mg/cm2)": 0.22,
            "source": "https://doi.org/10.1016/j.scriptamat.2011.10.042"
        },
        {
            "Alloy formula": "Mo-37Si-40Ti",
            "Al": 0.0,
            "Cr": 0.0,
            "Hf": 0.0,
            "Mo": 23.0,
            "Nb": 0.0,
            "Si": 37.0,
            "Ta": 0.0,
            "Ti": 40.0,
            "V": 0.0,
            "W": 0.0,
            "Zr": 0.0,
            "Temperature (C)": 820,
            "time (h)": 100,
            "specific mass gain (mg/cm2)": 0.49,
            "source": "https://doi.org/10.1016/j.scriptamat.2011.10.042"
        },
        {
            "Alloy formula": "Mo-37Si-40Ti",
            "Al": 0.0,
            "Cr": 0.0,
            "Hf": 0.0,
            "Mo": 23.0,
            "Nb": 0.0,
            "Si": 37.0,
            "Ta": 0.0,
            "Ti": 40.0,
            "V": 0.0,
            "W": 0.0,
            "Zr": 0.0,
            "Temperature (C)": 1100,
            "time (h)": 100,
            "specific mass gain (mg/cm2)": 2.31,
            "source": "https://doi.org/10.1016/j.scriptamat.2011.10.042"
        },
        {
            "Alloy formula": "Mo-37Si-40Ti",
            "Al": 0.0,
            "Cr": 0.0,
            "Hf": 0.0,
            "Mo": 23.0,
            "Nb": 0.0,
            "Si": 37.0,
            "Ta": 0.0,
            "Ti": 40.0,
            "V": 0.0,
            "W": 0.0,
            "Zr": 0.0,
            "Temperature (C)": 1300,
            "time (h)": 100,
            "specific mass gain (mg/cm2)": 8.02,
            "source": "https://doi.org/10.1016/j.scriptamat.2011.10.042"
        },
        {
            "Alloy formula": "CrMo0.5NbTa0.5TiZr",
            "Al": 0.0,
            "Cr": 18.39,
            "Hf": 0.0,
            "Mo": 10.04,
            "Nb": 21.83,
            "Si": 0.0,
            "Ta": 11.86,
            "Ti": 19.4,
            "V": 0.0,
            "W": 0.0,
            "Zr": 18.48,
            "Temperature (C)": 1000,
            "time (h)": 100,
            "specific mass gain (mg/cm2)": 152.4,
            "source": "https://doi.org/10.1007/s10853-012-6582-0"
        },
        {
            "Alloy formula": "CrNbTiZr",
            "Al": 0.0,
            "Cr": 24.6,
            "Hf": 0.0,
            "Mo": 0.0,
            "Nb": 26.7,
            "Si": 0.0,
            "Ta": 0.0,
            "Ti": 23.9,
            "V": 0.0,
            "W": 0.0,
            "Zr": 24.8,
            "Temperature (C)": 1000,
            "time (h)": 100,
            "specific mass gain (mg/cm2)": 105.97,
            "source": "https://doi.org/10.1016/j.jallcom.2017.09.164"
        },
        {
            "Alloy formula": "AlNb1.5Ta0.5Ti1.5Zr0.5",
            "Al": 20.0,
            "Cr": 0.0,
            "Hf": 0.0,
            "Mo": 0.0,
            "Nb": 30.0,
            "Si": 0.0,
            "Ta": 10.0,
            "Ti": 30.0,
            "V": 0.0,
            "W": 0.0,
            "Zr": 10.0,
            "Temperature (C)": 1000,
            "time (h)": 100,
            "specific mass gain (mg/cm2)": 49.1,
            "source": "https://doi.org/10.1016/j.jallcom.2019.02.128"
        },
        {
            "Alloy formula": "HfNbTaTiZr",
            "Al": 0.0,
            "Cr": 0.0,
            "Hf": 20.0,
            "Mo": 0.0,
            "Nb": 20.0,
            "Si": 0.0,
            "Ta": 20.0,
            "Ti": 20.0,
            "V": 0.0,
            "W": 0.0,
            "Zr": 20.0,
            "Temperature (C)": 700,
            "time (h)": 100,
            "specific mass gain (mg/cm2)": 53.8,
            "source": "https://doi.org/10.1002/adem.201700948"
        },
        {
            "Alloy formula": "HfNbTaTiZr",
            "Al": 0.0,
            "Cr": 0.0,
            "Hf": 20.0,
            "Mo": 0.0,
            "Nb": 20.0,
            "Si": 0.0,
            "Ta": 20.0,
            "Ti": 20.0,
            "V": 0.0,
            "W": 0.0,
            "Zr": 20.0,
            "Temperature (C)": 900,
            "time (h)": 100,
            "specific mass gain (mg/cm2)": 51.74,
            "source": "https://doi.org/10.1002/adem.201700948"
        },
        {
            "Alloy formula": "HfNbTaTiZr",
            "Al": 0.0,
            "Cr": 0.0,
            "Hf": 20.0,
            "Mo": 0.0,
            "Nb": 20.0,
            "Si": 0.0,
            "Ta": 20.0,
            "Ti": 20.0,
            "V": 0.0,
            "W": 0.0,
            "Zr": 20.0,
            "Temperature (C)": 1100,
            "time (h)": 100,
            "specific mass gain (mg/cm2)": 75.84,
            "source": "https://doi.org/10.1002/adem.201700948"
        },
        {
            "Alloy formula": "Al0.3HfNbTaTiZr",
            "Al": 5.66,
            "Cr": 0.0,
            "Hf": 18.87,
            "Mo": 0.0,
            "Nb": 18.87,
            "Si": 0.0,
            "Ta": 18.87,
            "Ti": 18.87,
            "V": 0.0,
            "W": 0.0,
            "Zr": 18.87,
            "Temperature (C)": 700,
            "time (h)": 100,
            "specific mass gain (mg/cm2)": 13.52,
            "source": "https://doi.org/10.1002/adem.201700948"
        },
        {
            "Alloy formula": "Al0.3HfNbTaTiZr",
            "Al": 5.66,
            "Cr": 0.0,
            "Hf": 18.87,
            "Mo": 0.0,
            "Nb": 18.87,
            "Si": 0.0,
            "Ta": 18.87,
            "Ti": 18.87,
            "V": 0.0,
            "W": 0.0,
            "Zr": 18.87,
            "Temperature (C)": 900,
            "time (h)": 100,
            "specific mass gain (mg/cm2)": 28.12,
            "source": "https://doi.org/10.1002/adem.201700948"
        },
        {
            "Alloy formula": "Al0.3HfNbTaTiZr",
            "Al": 5.66,
            "Cr": 0.0,
            "Hf": 18.87,
            "Mo": 0.0,
            "Nb": 18.87,
            "Si": 0.0,
            "Ta": 18.87,
            "Ti": 18.87,
            "V": 0.0,
            "W": 0.0,
            "Zr": 18.87,
            "Temperature (C)": 1100,
            "time (h)": 100,
            "specific mass gain (mg/cm2)": 68.4,
            "source": "https://doi.org/10.1002/adem.201700948"
        },
        {
            "Alloy formula": "Al0.5HfNbTaTiZr",
            "Al": 9.09,
            "Cr": 0.0,
            "Hf": 18.18,
            "Mo": 0.0,
            "Nb": 18.18,
            "Si": 0.0,
            "Ta": 18.18,
            "Ti": 18.18,
            "V": 0.0,
            "W": 0.0,
            "Zr": 18.18,
            "Temperature (C)": 700,
            "time (h)": 100,
            "specific mass gain (mg/cm2)": 12.96,
            "source": "https://doi.org/10.1002/adem.201700948"
        },
        {
            "Alloy formula": "Al0.5HfNbTaTiZr",
            "Al": 9.09,
            "Cr": 0.0,
            "Hf": 18.18,
            "Mo": 0.0,
            "Nb": 18.18,
            "Si": 0.0,
            "Ta": 18.18,
            "Ti": 18.18,
            "V": 0.0,
            "W": 0.0,
            "Zr": 18.18,
            "Temperature (C)": 900,
            "time (h)": 100,
            "specific mass gain (mg/cm2)": 16.89,
            "source": "https://doi.org/10.1002/adem.201700948"
        },
        {
            "Alloy formula": "Al0.5HfNbTaTiZr",
            "Al": 9.09,
            "Cr": 0.0,
            "Hf": 18.18,
            "Mo": 0.0,
            "Nb": 18.18,
            "Si": 0.0,
            "Ta": 18.18,
            "Ti": 18.18,
            "V": 0.0,
            "W": 0.0,
            "Zr": 18.18,
            "Temperature (C)": 1100,
            "time (h)": 100,
            "specific mass gain (mg/cm2)": 60.96,
            "source": "https://doi.org/10.1002/adem.201700948"
        },
        {
            "Alloy formula": "Al0.75HfNbTaTiZr",
            "Al": 13.04,
            "Cr": 0.0,
            "Hf": 17.39,
            "Mo": 0.0,
            "Nb": 17.39,
            "Si": 0.0,
            "Ta": 17.39,
            "Ti": 17.39,
            "V": 0.0,
            "W": 0.0,
            "Zr": 17.39,
            "Temperature (C)": 700,
            "time (h)": 100,
            "specific mass gain (mg/cm2)": 9.95,
            "source": "https://doi.org/10.1002/adem.201700948"
        },
        {
            "Alloy formula": "Al0.75HfNbTaTiZr",
            "Al": 13.04,
            "Cr": 0.0,
            "Hf": 17.39,
            "Mo": 0.0,
            "Nb": 17.39,
            "Si": 0.0,
            "Ta": 17.39,
            "Ti": 17.39,
            "V": 0.0,
            "W": 0.0,
            "Zr": 17.39,
            "Temperature (C)": 900,
            "time (h)": 100,
            "specific mass gain (mg/cm2)": 15.48,
            "source": "https://doi.org/10.1002/adem.201700948"
        },
        {
            "Alloy formula": "Al0.75HfNbTaTiZr",
            "Al": 13.04,
            "Cr": 0.0,
            "Hf": 17.39,
            "Mo": 0.0,
            "Nb": 17.39,
            "Si": 0.0,
            "Ta": 17.39,
            "Ti": 17.39,
            "V": 0.0,
            "W": 0.0,
            "Zr": 17.39,
            "Temperature (C)": 1100,
            "time (h)": 100,
            "specific mass gain (mg/cm2)": 58.99,
            "source": "https://doi.org/10.1002/adem.201700948"
        },
        {
            "Alloy formula": "AlHfNbTaTiZr",
            "Al": 16.67,
            "Cr": 0.0,
            "Hf": 16.67,
            "Mo": 0.0,
            "Nb": 16.67,
            "Si": 0.0,
            "Ta": 16.67,
            "Ti": 16.67,
            "V": 0.0,
            "W": 0.0,
            "Zr": 16.67,
            "Temperature (C)": 700,
            "time (h)": 100,
            "specific mass gain (mg/cm2)": 9.15,
            "source": "https://doi.org/10.1002/adem.201700948"
        },
        {
            "Alloy formula": "AlHfNbTaTiZr",
            "Al": 16.67,
            "Cr": 0.0,
            "Hf": 16.67,
            "Mo": 0.0,
            "Nb": 16.67,
            "Si": 0.0,
            "Ta": 16.67,
            "Ti": 16.67,
            "V": 0.0,
            "W": 0.0,
            "Zr": 16.67,
            "Temperature (C)": 900,
            "time (h)": 100,
            "specific mass gain (mg/cm2)": 14.97,
            "source": "https://doi.org/10.1002/adem.201700948"
        },
        {
            "Alloy formula": "AlHfNbTaTiZr",
            "Al": 16.67,
            "Cr": 0.0,
            "Hf": 16.67,
            "Mo": 0.0,
            "Nb": 16.67,
            "Si": 0.0,
            "Ta": 16.67,
            "Ti": 16.67,
            "V": 0.0,
            "W": 0.0,
            "Zr": 16.67,
            "Temperature (C)": 1100,
            "time (h)": 100,
            "specific mass gain (mg/cm2)": 52.42,
            "source": "https://doi.org/10.1002/adem.201700948"
        },
        {
            "Alloy formula": "Nb-24Ti-18Si-5Cr-5Al-5Mo",
            "Al": 4.8,
            "Cr": 4.7,
            "Hf": 0.0,
            "Mo": 4.9,
            "Nb": 43.1,
            "Si": 18.2,
            "Ta": 0.0,
            "Ti": 24.3,
            "V": 0.0,
            "W": 0.0,
            "Zr": 0.0,
            "Temperature (C)": 800,
            "time (h)": 100,
            "specific mass gain (mg/cm2)": 20.81,
            "source": "https://doi.org/10.1016/j.msea.2006.08.093"
        },
        {
            "Alloy formula": "Nb-24Ti-18Si-5Cr-5Al-2Mo",
            "Al": 4.8,
            "Cr": 5.2,
            "Hf": 0.0,
            "Mo": 2.0,
            "Nb": 45.1,
            "Si": 17.5,
            "Ta": 0.0,
            "Ti": 25.4,
            "V": 0.0,
            "W": 0.0,
            "Zr": 0.0,
            "Temperature (C)": 1200,
            "time (h)": 100,
            "specific mass gain (mg/cm2)": 154.83,
            "source": "https://doi.org/10.1016/j.msea.2006.08.093"
        },
        {
            "Alloy formula": "AlNbTiVZr0.25",
            "Al": 23.53,
            "Cr": 0.0,
            "Hf": 0.0,
            "Mo": 0.0,
            "Nb": 23.53,
            "Si": 0.0,
            "Ta": 0.0,
            "Ti": 23.53,
            "V": 23.53,
            "W": 0.0,
            "Zr": 5.88,
            "Temperature (C)": 600,
            "time (h)": 100,
            "specific mass gain (mg/cm2)": 7.45,
            "source": "https://doi.org/10.3390/ma11122526"
        },
        {
            "Alloy formula": "AlNbTiVZr0.25",
            "Al": 23.53,
            "Cr": 0.0,
            "Hf": 0.0,
            "Mo": 0.0,
            "Nb": 23.53,
            "Si": 0.0,
            "Ta": 0.0,
            "Ti": 23.53,
            "V": 23.53,
            "W": 0.0,
            "Zr": 5.88,
            "Temperature (C)": 700,
            "time (h)": 100,
            "specific mass gain (mg/cm2)": 38.28,
            "source": "https://doi.org/10.3390/ma11122526"
        },
        {
            "Alloy formula": "AlNbTiVZr0.25",
            "Al": 23.53,
            "Cr": 0.0,
            "Hf": 0.0,
            "Mo": 0.0,
            "Nb": 23.53,
            "Si": 0.0,
            "Ta": 0.0,
            "Ti": 23.53,
            "V": 23.53,
            "W": 0.0,
            "Zr": 5.88,
            "Temperature (C)": 800,
            "time (h)": 100,
            "specific mass gain (mg/cm2)": 107.78,
            "source": "https://doi.org/10.3390/ma11122526"
        },
        {
            "Alloy formula": "Al-25.5Nb-6Cr-0.5Hf",
            "Al": 68.0,
            "Cr": 6.0,
            "Hf": 0.5,
            "Mo": 0.0,
            "Nb": 25.5,
            "Si": 0.0,
            "Ta": 0.0,
            "Ti": 0.0,
            "V": 0.0,
            "W": 0.0,
            "Zr": 0.0,
            "Temperature (C)": 800,
            "time (h)": 100,
            "specific mass gain (mg/cm2)": 1.54,
            "source": "https://doi.org/10.3390/ma12162531"
        },
        {
            "Alloy formula": "Al-25.5Nb-6Cr-0.5Hf",
            "Al": 68.0,
            "Cr": 6.0,
            "Hf": 0.5,
            "Mo": 0.0,
            "Nb": 25.5,
            "Si": 0.0,
            "Ta": 0.0,
            "Ti": 0.0,
            "V": 0.0,
            "W": 0.0,
            "Zr": 0.0,
            "Temperature (C)": 1300,
            "time (h)": 100,
            "specific mass gain (mg/cm2)": 8.66,
            "source": "https://doi.org/10.3390/ma12162531"
        },
        {
            "Alloy formula": "Al-Cr-Mo-Nb-Si-Ta-Ti",
            "Al": 17.6,
            "Cr": 25.2,
            "Hf": 0.0,
            "Mo": 20.3,
            "Nb": 15.2,
            "Si": 2.9,
            "Ta": 13.4,
            "Ti": 5.4,
            "V": 0.0,
            "W": 0.0,
            "Zr": 0.0,
            "Temperature (C)": 1000,
            "time (h)": 100,
            "specific mass gain (mg/cm2)": 2.48,
            "source": "https://doi.org/10.1038/s41598-019-43819-x"
        },
        {
            "Alloy formula": "Al-Cr-Mo-Nb-Si-Ta-Ti",
            "Al": 17.6,
            "Cr": 25.2,
            "Hf": 0.0,
            "Mo": 20.3,
            "Nb": 15.2,
            "Si": 2.9,
            "Ta": 13.4,
            "Ti": 5.4,
            "V": 0.0,
            "W": 0.0,
            "Zr": 0.0,
            "Temperature (C)": 1100,
            "time (h)": 100,
            "specific mass gain (mg/cm2)": 3.54,
            "source": "https://doi.org/10.1038/s41598-019-43819-x"
        },
        {
            "Alloy formula": "Al-Cr-Mo-Nb-Si-Ta-Ti",
            "Al": 17.6,
            "Cr": 25.2,
            "Hf": 0.0,
            "Mo": 20.3,
            "Nb": 15.2,
            "Si": 2.9,
            "Ta": 13.4,
            "Ti": 5.4,
            "V": 0.0,
            "W": 0.0,
            "Zr": 0.0,
            "Temperature (C)": 1200,
            "time (h)": 100,
            "specific mass gain (mg/cm2)": 6.19,
            "source": "https://doi.org/10.1016/j.intermet.2020.106711"
        },
        {
            "Alloy formula": "Al-Cr-Mo-Nb-Si-Ta-Ti",
            "Al": 17.6,
            "Cr": 25.2,
            "Hf": 0.0,
            "Mo": 20.3,
            "Nb": 15.2,
            "Si": 2.9,
            "Ta": 13.4,
            "Ti": 5.4,
            "V": 0.0,
            "W": 0.0,
            "Zr": 0.0,
            "Temperature (C)": 1300,
            "time (h)": 100,
            "specific mass gain (mg/cm2)": 9.86,
            "source": "https://doi.org/10.1016/j.intermet.2020.106711"
        },
        {
            "Alloy formula": "Al-Cr-Mo-Nb-Si-Ta-Ti",
            "Al": 17.6,
            "Cr": 25.2,
            "Hf": 0.0,
            "Mo": 20.3,
            "Nb": 15.2,
            "Si": 2.9,
            "Ta": 13.4,
            "Ti": 5.4,
            "V": 0.0,
            "W": 0.0,
            "Zr": 0.0,
            "Temperature (C)": 1400,
            "time (h)": 100,
            "specific mass gain (mg/cm2)": 18.4,
            "source": "https://doi.org/10.1016/j.intermet.2020.106711"
        },
        {
            "Alloy formula": "Al0.15CrTaTi",
            "Al": 4.76,
            "Cr": 31.74,
            "Hf": 0.0,
            "Mo": 0.0,
            "Nb": 0.0,
            "Si": 0.0,
            "Ta": 31.74,
            "Ti": 31.74,
            "V": 0.0,
            "W": 0.0,
            "Zr": 0.0,
            "Temperature (C)": 1000,
            "time (h)": 100,
            "specific mass gain (mg/cm2)": 24.3,
            "source": "https://doi.org/10.1016/j.jallcom.2022.167675"
        },
        {
            "Alloy formula": "Al0.25CrTaTi",
            "Al": 7.69,
            "Cr": 30.77,
            "Hf": 0.0,
            "Mo": 0.0,
            "Nb": 0.0,
            "Si": 0.0,
            "Ta": 30.77,
            "Ti": 30.77,
            "V": 0.0,
            "W": 0.0,
            "Zr": 0.0,
            "Temperature (C)": 1000,
            "time (h)": 100,
            "specific mass gain (mg/cm2)": 7.3,
            "source": "https://doi.org/10.1016/j.jallcom.2022.167675"
        },
        {
            "Alloy formula": "Al0.35CrTaTi",
            "Al": 10.45,
            "Cr": 29.85,
            "Hf": 0.0,
            "Mo": 0.0,
            "Nb": 0.0,
            "Si": 0.0,
            "Ta": 29.85,
            "Ti": 29.85,
            "V": 0.0,
            "W": 0.0,
            "Zr": 0.0,
            "Temperature (C)": 1000,
            "time (h)": 100,
            "specific mass gain (mg/cm2)": 5.4,
            "source": "https://doi.org/10.1016/j.jallcom.2022.167675"
        },
        {
            "Alloy formula": "NbCrMo0.5Ta0.5TiZr",
            "Al": 0.0,
            "Cr": 18.39,
            "Hf": 0.0,
            "Mo": 10.04,
            "Nb": 21.84,
            "Si": 0.0,
            "Ta": 11.86,
            "Ti": 19.4,
            "V": 0.0,
            "W": 0.0,
            "Zr": 18.48,
            "Temperature (C)": 1000,
            "time (h)": 100,
            "specific mass gain (mg/cm2)": 119.0,
            "source": "https://doi.org/10.1007/s10853-012-6582-0"
        }
    ]
}
